Repository: AntoniKedzierski/Metallurgy

File: data/processed/metalurgy.csv (part 1 of 5)
,source_id,carbon,silicon,sulfur,phosphorus,magnesium,manganese,nickel,copper,molybdenum,chromium,aluminium,tin,perlite_perc,ferrite_perc,durability_liquid_state,tensile_liquid_state,austenitization_temp,austenitization_duration,hardening_temp,hardening_duration,Rm,R02,A5,HB,HRC,HRA,HV,impact_strength,impact_strength_temp,austenite_perc,martensite_perc,retained_austenite_perc
0,1,3.4,2.41,0.017,0.015,0.064,0.15,0.001,0.0,0.001,0.0,0.0,0.0,0.8,0.19999999999999996,459.48,22.188999999999982,927.0,120.0,400.0,120.0,585.0,480.0,,,,,,,21.0,28.7,,
1,1,3.4,2.41,0.017,0.015,0.064,0.15,0.001,0.0,0.001,0.0,0.0,0.0,0.8,0.19999999999999996,459.48,22.188999999999982,927.0,120.0,385.0,120.0,701.0,636.0,,,,,,,21.0,37.5,,
2,1,3.4,2.41,0.017,0.015,0.064,0.15,0.001,0.0,0.001,0.0,0.0,0.0,0.8,0.19999999999999996,459.48,22.188999999999982,927.0,120.0,371.0,120.0,1062.0,861.0,10.5,,,,,,21.0,32.0,,
3,1,3.4,2.41,0.017,0.015,0.064,0.15,0.001,0.0,0.001,0.0,0.0,0.0,0.8,0.19999999999999996,459.48,22.188999999999982,927.0,120.0,357.0,120.0,1105.0,946.0,9.6,,,,,,21.0,28.5,,
4,1,3.4,2.41,0.017,0.015,0.064,0.15,0.001,0.0,0.001,0.0,0.0,0.0,0.8,0.19999999999999996,459.48,22.188999999999982,927.0,120.0,343.0,120.0,1185.0,989.0,,,,,,,21.0,26.2,,
5,1,3.4,2.41,0.017,0.015,0.064,0.15,0.001,0.0,0.001,0.0,0.0,0.0,0.8,0.19999999999999996,459.48,22.188999999999982,927.0,120.0,330.0,120.0,1277.0,1081.0,,,,,,,21.0,17.5,,
6,1,3.4,2.41,0.017,0.015,0.064,0.15,0.001,0.0,0.001,0.0,0.0,0.0,0.8,0.19999999999999996,459.48,22.188999999999982,927.0,120.0,323.0,120.0,,,4.0,,,,,,21.0,,,
7,1,3.4,2.41,0.017,0.015,0.064,0.15,0.001,0.0,0.001,0.0,0.0,0.0,0.8,0.19999999999999996,459.48,22.188999999999982,927.0,120.0,316.0,120.0,1326.0,1154.0,,,,,,,21.0,14.5,,
8,1,3.4,2.41,0.017,0.015,0.064,0.15,0.001,0.0,0.001,0.0,0.0,0.0,0.8,0.19999999999999996,459.48,22.188999999999982,927.0,120.0,301.0,120.0,,,3.4,,,,,,21.0,14.5,,
9,1,3.4,2.41,0.017,0.015,0.064,0.15,0.001,0.0,0.001,0.0,0.0,0.0,0.8,0.19999999999999996,459.48,22.188999999999982,927.0,120.0,288.0,120.0,1470.0,1302.0,3.1,,,,,,21.0,14.0,,
10,1,3.4,2.41,0.017,0.015,0.064,0.15,0.001,0.0,0.001,0.0,0.0,0.0,0.8,0.19999999999999996,459.48,22.188999999999982,927.0,120.0,273.0,120.0,1522.0,1373.0,,,,,,,21.0,12.0,,
11,1,3.4,2.41,0.017,0.015,0.064,0.15,0.001,0.0,0.001,0.0,0.0,0.0,0.8,0.19999999999999996,459.48,22.188999999999982,927.0,120.0,260.0,120.0,1528.0,1410.0,1.9,,,,,,21.0,12.0,,
12,2,3.5,2.6,0.005,0.004,0.03,0.25,0.0,0.96,0.21,0.0,0.0,0.0,1.0,0.0,649.0,4.0,900.0,180.0,355.0,240.0,1039.0,,14.5,,,,,,21.0,,,
13,2,3.42,2.73,0.006,0.004,0.03,0.25,0.0,0.98,0.2,0.0,0.0,0.0,1.0,0.0,682.65,11.308000000000002,845.0,180.0,370.0,240.0,874.0,637.0,6.3,,,,,,21.0,,,
14,2,3.5,2.6,0.005,0.004,0.03,0.25,0.0,0.96,0.21,0.0,0.0,0.0,1.0,0.0,649.0,4.0,900.0,180.0,355.0,180.0,1117.0,,9.8,,,,,,21.0,,,
15,2,3.5,2.6,0.005,0.004,0.03,0.25,0.0,0.96,0.21,0.0,0.0,0.0,1.0,0.0,649.0,4.0,900.0,180.0,355.0,120.0,1078.0,,10.0,,,,,,21.0,,,
16,2,3.42,2.73,0.006,0.004,0.03,0.25,0.0,0.98,0.2,0.0,0.0,0.0,1.0,0.0,682.65,11.308000000000002,845.0,180.0,370.0,120.0,862.0,634.0,5.5,,,,,,21.0,,,
17,2,3.5,2.6,0.005,0.004,0.03,0.25,0.0,0.96,0.21,0.0,0.0,0.0,1.0,0.0,649.0,4.0,900.0,180.0,355.0,90.0,1000.0,660.0,11.4,,,,,,21.0,,,
18,2,3.42,2.73,0.006,0.004,0.03,0.25,0.0,0.98,0.2,0.0,0.0,0.0,1.0,0.0,682.65,11.308000000000002,845.0,180.0,370.0,90.0,905.0,645.0,8.0,,,,,,21.0,,,
19,2,3.5,2.6,0.005,0.004,0.03,0.25,0.0,0.96,0.21,0.0,0.0,0.0,1.0,0.0,649.0,4.0,900.0,180.0,355.0,75.0,1032.0,681.0,8.6,,,,,,21.0,,,
20,2,3.5,2.6,0.005,0.004,0.03,0.25,0.0,0.96,0.21,0.0,0.0,0.0,1.0,0.0,649.0,4.0,900.0,180.0,355.0,60.0,996.0,669.0,8.5,,,,,,21.0,,,
21,2,3.42,2.73,0.006,0.004,0.03,0.25,0.0,0.98,0.2,0.0,0.0,0.0,1.0,0.0,682.65,11.308000000000002,845.0,180.0,370.0,60.0,916.0,640.0,9.2,,,,,,21.0,,,
22,2,3.5,2.6,0.005,0.004,0.03,0.25,0.0,0.96,0.21,0.0,0.0,0.0,1.0,0.0,649.0,4.0,900.0,180.0,355.0,45.0,1099.0,,9.7,,,,,,21.0,,,
23,2,3.42,2.73,0.006,0.004,0.03,0.25,0.0,0.98,0.2,0.0,0.0,0.0,1.0,0.0,682.65,11.308000000000002,845.0,180.0,370.0,45.0,852.0,587.0,7.3,,,,,,21.0,,,
24,2,3.5,2.6,0.005,0.004,0.03,0.25,0.0,0.96,0.21,0.0,0.0,0.0,1.0,0.0,649.0,4.0,900.0,180.0,355.0,30.0,1063.0,,5.9,,,,,,21.0,,,
25,2,3.42,2.73,0.006,0.004,0.03,0.25,0.0,0.98,0.2,0.0,0.0,0.0,1.0,0.0,682.65,11.308000000000002,845.0,180.0,370.0,30.0,878.0,585.0,7.7,,,,,,21.0,,,
26,2,3.42,2.73,0.006,0.004,0.03,0.25,0.0,0.98,0.2,0.0,0.0,0.0,1.0,0.0,682.65,11.308000000000002,845.0,180.0,370.0,15.0,905.0,601.0,6.8,,,,,,21.0,,,
27,3,3.72,2.59,0.007,0.036,0.065,0.25,0.01,0.8,0.0,0.0,0.0,0.0,,,699.94,8.611000000000011,900.0,60.0,275.0,120.0,1208.0,935.0,1.1,,41.2,,,,21.0,,,
28,3,3.72,2.59,0.007,0.036,0.065,0.25,0.01,0.8,0.0,0.0,0.0,0.0,,,699.94,8.611000000000011,900.0,60.0,275.0,120.0,1299.0,948.0,1.3,,41.2,,,,21.0,,,
29,3,3.72,2.59,0.007,0.036,0.065,0.25,0.01,0.8,0.0,0.0,0.0,0.0,,,699.94,8.611000000000011,900.0,60.0,275.0,120.0,1078.0,779.0,2.9,,41.2,,,,21.0,,,
30,3,3.72,2.59,0.007,0.036,0.065,0.25,0.01,0.8,0.0,0.0,0.0,0.0,,,699.94,8.611000000000011,900.0,60.0,275.0,75.0,1429.0,1139.0,1.4,,47.2,,,,21.0,,,
31,3,3.72,2.59,0.007,0.036,0.065,0.25,0.01,0.8,0.0,0.0,0.0,0.0,,,699.94,8.611000000000011,900.0,60.0,275.0,75.0,1532.0,1195.0,1.1,,47.2,,,,21.0,,,
32,3,3.72,2.59,0.007,0.036,0.065,0.25,0.01,0.8,0.0,0.0,0.0,0.0,,,699.94,8.611000000000011,900.0,60.0,275.0,75.0,1455.0,1078.0,1.1,,47.2,,,,21.0,,,
33,3,3.72,2.59,0.007,0.036,0.065,0.25,0.01,0.8,0.0,0.0,0.0,0.0,,,699.94,8.611000000000011,900.0,60.0,350.0,60.0,922.0,753.0,7.1,,28.4,,,,21.0,,,
34,3,3.72,2.59,0.007,0.036,0.065,0.25,0.01,0.8,0.0,0.0,0.0,0.0,,,699.94,8.611000000000011,900.0,60.0,350.0,60.0,1013.0,714.0,7.7,,28.4,,,,21.0,,,
35,3,3.72,2.59,0.007,0.036,0.065,0.25,0.01,0.8,0.0,0.0,0.0,0.0,,,699.94,8.611000000000011,900.0,60.0,350.0,60.0,987.0,649.0,8.0,,28.4,,,,21.0,,,
36,3,3.72,2.59,0.007,0.036,0.065,0.25,0.01,0.8,0.0,0.0,0.0,0.0,,,699.94,8.611000000000011,900.0,60.0,350.0,30.0,1117.0,740.0,6.3,,28.4,,,,21.0,,,
37,3,3.72,2.59,0.007,0.036,0.065,0.25,0.01,0.8,0.0,0.0,0.0,0.0,,,699.94,8.611000000000011,900.0,60.0,350.0,30.0,1052.0,714.0,3.7,,28.4,,,,21.0,,,
38,3,3.72,2.59,0.007,0.036,0.065,0.25,0.01,0.8,0.0,0.0,0.0,0.0,,,699.94,8.611000000000011,900.0,60.0,350.0,30.0,1130.0,779.0,7.4,,28.4,,,,21.0,,,
39,3,3.72,2.59,0.007,0.036,0.065,0.25,0.01,0.8,0.0,0.0,0.0,0.0,,,699.94,8.611000000000011,900.0,60.0,350.0,10.0,1169.0,662.0,5.7,,36.6,,,,21.0,,,
40,3,3.72,2.59,0.007,0.036,0.065,0.25,0.01,0.8,0.0,0.0,0.0,0.0,,,699.94,8.611000000000011,900.0,60.0,350.0,10.0,1182.0,701.0,4.6,,36.6,,,,21.0,,,
41,3,3.72,2.59,0.007,0.036,0.065,0.25,0.01,0.8,0.0,0.0,0.0,0.0,,,699.94,8.611000000000011,900.0,60.0,350.0,10.0,1143.0,792.0,3.7,,36.6,,,,21.0,,,
42,4,3.53,2.27,0.009,0.026,0.04,0.22,0.45,0.43,0.17,0.0,0.0,0.0,0.9,0.1,621.56,10.144,900.0,90.0,360.0,180.0,,,,332.0,,,,,21.0,,,23.7
43,4,3.53,2.27,0.009,0.026,0.04,0.22,0.45,0.43,0.17,0.0,0.0,0.0,0.9,0.1,621.56,10.144,900.0,90.0,360.0,180.0,,,,330.0,,,,,21.0,,,23.8
44,4,3.53,2.27,0.009,0.026,0.04,0.22,0.45,0.43,0.17,0.0,0.0,0.0,0.85,0.15,621.56,10.144,900.0,90.0,360.0,180.0,,,,312.0,,,,,21.0,,,27.7
45,4,3.53,2.27,0.009,0.026,0.04,0.22,0.45,0.43,0.17,0.0,0.0,0.0,0.85,0.15,621.56,10.144,900.0,90.0,360.0,180.0,,,,309.0,,,,,21.0,,,27.3
46,4,3.53,2.27,0.009,0.026,0.04,0.22,0.45,0.43,0.17,0.0,0.0,0.0,0.9,0.1,621.56,10.144,900.0,90.0,300.0,180.0,,,,426.0,,,,,21.0,,,8.1
47,4,3.53,2.27,0.009,0.026,0.04,0.22,0.45,0.43,0.17,0.0,0.0,0.0,0.9,0.1,621.56,10.144,900.0,90.0,300.0,180.0,,,,406.0,,,,,21.0,,,17.2
48,4,3.53,2.27,0.009,0.026,0.04,0.22,0.45,0.43,0.17,0.0,0.0,0.0,0.85,0.15,621.56,10.144,900.0,90.0,300.0,180.0,,,,406.0,,,,,21.0,,,11.6
49,4,3.53,2.27,0.009,0.026,0.04,0.22,0.45,0.43,0.17,0.0,0.0,0.0,0.85,0.15,621.56,10.144,900.0,90.0,300.0,180.0,,,,415.0,,,,,21.0,,,11.3
50,4,3.53,2.27,0.009,0.026,0.04,0.22,0.45,0.43,0.17,0.0,0.0,0.0,0.9,0.1,621.56,10.144,900.0,90.0,360.0,120.0,,,,332.0,,,,,21.0,,,27.4
51,4,3.53,2.27,0.009,0.026,0.04,0.22,0.45,0.43,0.17,0.0,0.0,0.0,0.9,0.1,621.56,10.144,900.0,90.0,360.0,120.0,,,,331.0,,,,,21.0,,,27.6
52,4,3.53,2.27,0.009,0.026,0.04,0.22,0.45,0.43,0.17,0.0,0.0,0.0,0.85,0.15,621.56,10.144,900.0,90.0,360.0,120.0,,,,318.0,,,,,21.0,,,26.5
53,4,3.53,2.27,0.009,0.026,0.04,0.22,0.45,0.43,0.17,0.0,0.0,0.0,0.85,0.15,621.56,10.144,900.0,90.0,360.0,120.0,,,,327.0,,,,,21.0,,,26.7
54,4,3.53,2.27,0.009,0.026,0.04,0.22,0.45,0.43,0.17,0.0,0.0,0.0,0.9,0.1,621.56,10.144,900.0,90.0,300.0,120.0,,,,406.0,,,,,21.0,,,14.2
55,4,3.53,2.27,0.009,0.026,0.04,0.22,0.45,0.43,0.17,0.0,0.0,0.0,0.9,0.1,621.56,10.144,900.0,90.0,300.0,120.0,,,,391.0,,,,,21.0,,,15.3
56,4,3.53,2.27,0.009,0.026,0.04,0.22,0.45,0.43,0.17,0.0,0.0,0.0,0.85,0.15,621.56,10.144,900.0,90.0,300.0,120.0,,,,402.0,,,,,21.0,,,17.0
57,4,3.53,2.27,0.009,0.026,0.04,0.22,0.45,0.43,0.17,0.0,0.0,0.0,0.85,0.15,621.56,10.144,900.0,90.0,300.0,120.0,,,,393.0,,,,,21.0,,,13.7
58,4,3.53,2.27,0.009,0.026,0.04,0.22,0.45,0.43,0.17,0.0,0.0,0.0,0.9,0.1,621.56,10.144,900.0,90.0,360.0,60.0,,,,329.0,,,,,21.0,,,26.5
59,4,3.53,2.27,0.009,0.026,0.04,0.22,0.45,0.43,0.17,0.0,0.0,0.0,0.9,0.1,621.56,10.144,900.0,90.0,360.0,60.0,,,,323.0,,,,,21.0,,,26.4
60,4,3.53,2.27,0.009,0.026,0.04,0.22,0.45,0.43,0.17,0.0,0.0,0.0,0.85,0.15,621.56,10.144,900.0,90.0,360.0,60.0,,,,315.0,,,,,21.0,,,24.6
61,4,3.53,2.27,0.009,0.026,0.04,0.22,0.45,0.43,0.17,0.0,0.0,0.0,0.85,0.15,621.56,10.144,900.0,90.0,360.0,60.0,,,,312.0,,,,,21.0,,,25.6
62,4,3.53,2.27,0.009,0.026,0.04,0.22,0.45,0.43,0.17,0.0,0.0,0.0,0.9,0.1,621.56,10.144,900.0,90.0,300.0,60.0,,,,402.0,,,,,21.0,,,18.6
63,4,3.53,2.27,0.009,0.026,0.04,0.22,0.45,0.43,0.17,0.0,0.0,0.0,0.9,0.1,621.56,10.144,900.0,90.0,300.0,60.0,,,,392.0,,,,,21.0,,,14.1
64,4,3.53,2.27,0.009,0.026,0.04,0.22,0.45,0.43,0.17,0.0,0.0,0.0,0.85,0.15,621.56,10.144,900.0,90.0,300.0,60.0,,,,386.0,,,,,21.0,,,18.8
65,4,3.53,2.27,0.009,0.026,0.04,0.22,0.45,0.43,0.17,0.0,0.0,0.0,0.85,0.15,621.56,10.144,900.0,90.0,300.0,60.0,,,,380.0,,,,,21.0,,,16.3
66,4,3.48,2.31,0.009,0.027,0.043,0.15,0.445,0.445,0.155,0.0,0.0,0.0,0.7,0.3,587.95,11.316,900.0,90.0,360.0,180.0,,,,323.0,,,,,21.0,,,20.8
67,4,3.48,2.31,0.009,0.027,0.043,0.15,0.445,0.445,0.155,0.0,0.0,0.0,0.75,0.25,587.95,11.316,900.0,90.0,360.0,180.0,,,,311.0,,,,,21.0,,,18.2
68,4,3.48,2.31,0.009,0.027,0.043,0.15,0.445,0.445,0.155,0.0,0.0,0.0,0.8,0.2,587.95,11.316,900.0,90.0,360.0,180.0,,,,312.0,,,,,21.0,,,16.7
69,4,3.48,2.31,0.009,0.027,0.043,0.15,0.445,0.445,0.155,0.0,0.0,0.0,0.8,0.2,587.95,11.316,900.0,90.0,360.0,180.0,,,,298.0,,,,,21.0,,,16.2
70,4,3.48,2.31,0.009,0.027,0.043,0.15,0.445,0.445,0.155,0.0,0.0,0.0,0.7,0.3,587.95,11.316,900.0,90.0,300.0,180.0,,,,405.0,,,,,21.0,,,8.1
71,4,3.48,2.31,0.009,0.027,0.043,0.15,0.445,0.445,0.155,0.0,0.0,0.0,0.75,0.25,587.95,11.316,900.0,90.0,300.0,180.0,,,,406.0,,,,,21.0,,,4.0
72,4,3.48,2.31,0.009,0.027,0.043,0.15,0.445,0.445,0.155,0.0,0.0,0.0,0.8,0.2,587.95,11.316,900.0,90.0,300.0,180.0,,,,422.0,,,,,21.0,,,7.1
73,4,3.48,2.31,0.009,0.027,0.043,0.15,0.445,0.445,0.155,0.0,0.0,0.0,0.8,0.2,587.95,11.316,900.0,90.0,300.0,180.0,,,,414.0,,,,,21.0,,,3.4
74,4,3.48,2.31,0.009,0.027,0.043,0.15,0.445,0.445,0.155,0.0,0.0,0.0,0.7,0.3,587.95,11.316,900.0,90.0,360.0,120.0,,,,334.0,,,,,21.0,,,20.6
75,4,3.48,2.31,0.009,0.027,0.043,0.15,0.445,0.445,0.155,0.0,0.0,0.0,0.75,0.25,587.95,11.316,900.0,90.0,360.0,120.0,,,,325.0,,,,,21.0,,,18.4
76,4,3.48,2.31,0.009,0.027,0.043,0.15,0.445,0.445,0.155,0.0,0.0,0.0,0.8,0.2,587.95,11.316,900.0,90.0,360.0,120.0,,,,326.0,,,,,21.0,,,18.4
77,4,3.48,2.31,0.009,0.027,0.043,0.15,0.445,0.445,0.155,0.0,0.0,0.0,0.8,0.2,587.95,11.316,900.0,90.0,360.0,120.0,,,,325.0,,,,,21.0,,,20.4
78,4,3.48,2.31,0.009,0.027,0.043,0.15,0.445,0.445,0.155,0.0,0.0,0.0,0.7,0.3,587.95,11.316,900.0,90.0,300.0,120.0,,,,404.0,,,,,21.0,,,7.8
79,4,3.48,2.31,0.009,0.027,0.043,0.15,0.445,0.445,0.155,0.0,0.0,0.0,0.75,0.25,587.95,11.316,900.0,90.0,300.0,120.0,,,,380.0,,,,,21.0,,,3.9
80,4,3.48,2.31,0.009,0.027,0.043,0.15,0.445,0.445,0.155,0.0,0.0,0.0,0.8,0.2,587.95,11.316,900.0,90.0,300.0,120.0,,,,357.0,,,,,21.0,,,4.1
81,4,3.48,2.31,0.009,0.027,0.043,0.15,0.445,0.445,0.155,0.0,0.0,0.0,0.8,0.2,587.95,11.316,900.0,90.0,300.0,120.0,,,,386.0,,,,,21.0,,,3.8
82,4,3.48,2.31,0.009,0.027,0.043,0.15,0.445,0.445,0.155,0.0,0.0,0.0,0.7,0.3,587.95,11.316,900.0,90.0,360.0,60.0,,,,323.0,,,,,21.0,,,22.0
83,4,3.48,2.31,0.009,0.027,0.043,0.15,0.445,0.445,0.155,0.0,0.0,0.0,0.75,0.25,587.95,11.316,900.0,90.0,360.0,60.0,,,,319.0,,,,,21.0,,,18.6
84,4,3.48,2.31,0.009,0.027,0.043,0.15,0.445,0.445,0.155,0.0,0.0,0.0,0.8,0.2,587.95,11.316,900.0,90.0,360.0,60.0,,,,321.0,,,,,21.0,,,17.7
85,4,3.48,2.31,0.009,0.027,0.043,0.15,0.445,0.445,0.155,0.0,0.0,0.0,0.8,0.2,587.95,11.316,900.0,90.0,360.0,60.0,,,,319.0,,,,,21.0,,,12.8
86,4,3.48,2.31,0.009,0.027,0.043,0.15,0.445,0.445,0.155,0.0,0.0,0.0,0.7,0.3,587.95,11.316,900.0,90.0,300.0,60.0,,,,324.0,,,,,21.0,,,5.7
87,4,3.48,2.31,0.009,0.027,0.043,0.15,0.445,0.445,0.155,0.0,0.0,0.0,0.75,0.25,587.95,11.316,900.0,90.0,300.0,60.0,,,,320.0,,,,,21.0,,,7.0
88,4,3.48,2.31,0.009,0.027,0.043,0.15,0.445,0.445,0.155,0.0,0.0,0.0,0.8,0.2,587.95,11.316,900.0,90.0,300.0,60.0,,,,347.0,,,,,21.0,,,4.6
89,4,3.48,2.31,0.009,0.027,0.043,0.15,0.445,0.445,0.155,0.0,0.0,0.0,0.8,0.2,587.95,11.316,900.0,90.0,300.0,60.0,,,,323.0,,,,,21.0,,,3.6
90,5,3.6,2.24,0.02,0.05,0.06,0.25,0.0,0.9,0.0,0.0,0.0,0.0,,,683.0,10.156500000000014,850.0,120.0,350.0,40.0,1125.0,806.0,6.3,343.0,,,,,21.0,,,
91,5,3.6,2.24,0.02,0.05,0.06,0.25,0.0,0.9,0.0,0.0,0.0,0.0,,,683.0,10.156500000000014,850.0,120.0,340.0,40.0,1241.0,1004.0,5.8,376.0,,,,,21.0,,,
92,5,3.6,2.24,0.02,0.05,0.06,0.25,0.0,0.9,0.0,0.0,0.0,0.0,,,683.0,10.156500000000014,850.0,120.0,300.0,40.0,1431.0,1199.0,2.9,426.0,,,,,21.0,,,
93,5,3.6,2.24,0.02,0.05,0.06,0.25,0.0,0.9,0.0,0.0,0.0,0.0,,,683.0,10.156500000000014,850.0,120.0,300.0,40.0,1498.0,1206.0,2.9,434.0,,,,,21.0,,,
94,6,3.72,2.51,0.017,0.021,0.049,0.15,0.09,0.05,0.07,0.0,0.0,0.0,,,457.93,21.153999999999982,927.0,60.0,316.0,120.0,1415.0,1236.0,4.1,,,,,,21.0,4.8,,
95,6,3.72,2.51,0.017,0.021,0.049,0.15,0.09,0.05,0.07,0.0,0.0,0.0,,,457.93,21.153999999999982,871.0,60.0,371.0,40.0,1084.0,850.0,8.4,,,,,,21.0,12.5,,
96,6,3.72,2.51,0.017,0.021,0.049,0.15,0.09,0.05,0.07,0.0,0.0,0.0,,,457.93,21.153999999999982,871.0,60.0,316.0,40.0,1395.0,1232.0,2.1,,,,,,21.0,5.1,,
97,6,3.72,2.51,0.017,0.021,0.049,0.15,0.09,0.05,0.07,0.0,0.0,0.0,,,457.93,21.153999999999982,927.0,60.0,371.0,30.0,1126.0,906.0,10.8,,,,,,21.0,7.0,,
98,6,3.72,2.51,0.017,0.021,0.049,0.15,0.09,0.05,0.07,0.0,0.0,0.0,,,457.93,21.153999999999982,927.0,60.0,316.0,30.0,1380.0,1180.0,2.8,,,,,,21.0,3.2,,
99,6,3.6,2.48,0.007,0.022,0.048,0.31,0.06,0.05,0.22,0.0,0.0,0.0,,,482.84,20.17399999999999,927.0,60.0,371.0,40.0,1084.0,895.0,6.2,,,,,,21.0,7.1,,
100,6,3.6,2.48,0.007,0.022,0.048,0.31,0.06,0.05,0.22,0.0,0.0,0.0,,,482.84,20.17399999999999,927.0,60.0,316.0,30.0,1375.0,1253.0,1.8,,,,,,21.0,2.5,,
101,6,3.59,2.49,0.011,0.025,0.047,0.15,0.08,0.05,0.06,0.0,0.0,0.0,,,452.73,21.62899999999999,927.0,60.0,316.0,40.0,1495.0,1271.0,2.0,,,,,,21.0,3.5,,
102,6,3.59,2.49,0.011,0.025,0.047,0.15,0.08,0.05,0.06,0.0,0.0,0.0,,,452.73,21.62899999999999,927.0,60.0,371.0,30.0,1153.0,953.0,4.9,,,,,,21.0,6.9,,
103,6,3.59,2.49,0.011,0.025,0.047,0.15,0.08,0.05,0.06,0.0,0.0,0.0,,,452.73,21.62899999999999,871.0,60.0,371.0,25.0,1026.0,781.0,9.7,,,,,,21.0,12.2,,
104,6,3.59,2.49,0.011,0.025,0.047,0.15,0.08,0.05,0.06,0.0,0.0,0.0,,,452.73,21.62899999999999,871.0,60.0,316.0,20.0,1294.0,1189.0,1.8,,,,,,21.0,4.8,,
105,6,3.58,2.33,0.016,0.024,0.045,0.3,0.06,0.05,0.44,0.0,0.0,0.0,,,535.36,17.009999999999998,927.0,60.0,371.0,50.0,1100.0,893.0,5.8,,,,,,21.0,5.4,,
106,6,3.58,2.33,0.016,0.024,0.045,0.3,0.06,0.05,0.44,0.0,0.0,0.0,,,535.36,17.009999999999998,927.0,60.0,316.0,40.0,1378.0,1255.0,1.8,,,,,,21.0,3.1,,
107,6,3.56,2.33,0.018,0.021,0.039,0.57,0.1,0.05,0.06,0.0,0.0,0.0,,,559.51,13.612999999999998,927.0,60.0,371.0,60.0,1055.0,854.0,5.5,,,,,,21.0,5.9,,
108,6,3.56,2.33,0.018,0.021,0.039,0.57,0.1,0.05,0.06,0.0,0.0,0.0,,,559.51,13.612999999999998,927.0,60.0,316.0,60.0,1403.0,1206.0,3.2,,,,,,21.0,3.8,,
109,6,3.56,2.33,0.018,0.021,0.039,0.57,0.1,0.05,0.06,0.0,0.0,0.0,,,559.51,13.612999999999998,871.0,60.0,371.0,60.0,1156.0,956.0,10.8,,,,,,21.0,11.0,,
110,6,3.69,2.46,0.01,0.026,0.036,0.61,0.56,0.05,0.21,0.0,0.0,0.0,,,562.99,12.410999999999996,927.0,60.0,371.0,160.0,1160.0,894.0,6.8,,,,,,21.0,7.7,,
111,6,3.69,2.46,0.01,0.026,0.036,0.61,0.56,0.05,0.21,0.0,0.0,0.0,,,562.99,12.410999999999996,927.0,60.0,371.0,100.0,1124.0,910.0,4.1,,,,,,21.0,6.4,,
112,6,3.69,2.46,0.01,0.026,0.036,0.61,0.56,0.05,0.21,0.0,0.0,0.0,,,562.99,12.410999999999996,927.0,60.0,371.0,70.0,1114.0,901.0,4.2,,,,,,21.0,5.0,,
113,6,3.69,2.46,0.01,0.026,0.036,0.61,0.56,0.05,0.21,0.0,0.0,0.0,,,562.99,12.410999999999996,927.0,60.0,371.0,55.0,1091.0,910.0,6.2,,,,,,21.0,6.0,,
114,6,3.69,2.46,0.01,0.026,0.036,0.61,0.56,0.05,0.21,0.0,0.0,0.0,,,562.99,12.410999999999996,927.0,60.0,371.0,40.0,1013.0,832.0,2.5,,,,,,21.0,2.6,,
115,6,3.69,2.46,0.01,0.026,0.036,0.61,0.56,0.05,0.21,0.0,0.0,0.0,,,562.99,12.410999999999996,927.0,60.0,316.0,40.0,1372.0,1110.0,3.0,,,,,,21.0,3.2,,
116,7,3.58,1.95,0.01,0.02,0.046,0.18,0.38,1.08,0.18,0.0,0.0,0.0,,,641.13,8.903000000000015,920.0,60.0,280.0,120.0,1597.0,1250.0,3.2,,50.0,,,6.0,21.0,,,
117,7,3.58,1.95,0.01,0.02,0.046,0.18,0.38,1.08,0.18,0.0,0.0,0.0,,,641.13,8.903000000000015,900.0,60.0,360.0,90.0,1113.0,850.0,11.9,,39.0,,,9.0,21.0,,,
118,7,3.4,2.77,0.01,0.01,0.04,0.45,1.43,1.17,0.18,0.0,0.0,0.0,,,669.26,10.03600000000001,920.0,60.0,280.0,120.0,1450.0,1120.0,4.8,,47.0,,,6.0,21.0,,,
119,7,3.4,2.77,0.01,0.01,0.04,0.45,1.43,1.17,0.18,0.0,0.0,0.0,,,669.26,10.03600000000001,900.0,60.0,360.0,90.0,1133.0,890.0,12.5,,38.0,,,8.0,21.0,,,
120,8,3.65,2.25,0.015,0.045,0.045,0.018,1.5,0.8,0.2,0.0,0.0,0.0,,,611.97,9.423500000000011,900.0,120.0,360.0,120.0,870.0,709.0,6.3,306.0,28.5,,,,21.0,,,
121,8,3.65,2.25,0.015,0.045,0.045,0.018,1.5,0.8,0.2,0.0,0.0,0.0,,,611.97,9.423500000000011,900.0,120.0,360.0,120.0,789.0,657.0,3.5,298.0,27.0,,,,21.0,,,
122,8,3.65,2.25,0.015,0.045,0.045,0.018,1.5,0.8,0.2,0.0,0.0,0.0,,,611.97,9.423500000000011,900.0,120.0,360.0,120.0,765.0,654.0,2.8,295.0,27.0,,,,21.0,,,
123,8,3.65,2.25,0.015,0.045,0.045,0.018,1.5,0.8,0.2,0.0,0.0,0.0,,,611.97,9.423500000000011,900.0,120.0,360.0,120.0,790.0,660.0,2.5,298.0,26.0,,,,21.0,,,
124,8,3.65,2.25,0.015,0.045,0.045,0.018,1.5,0.8,0.2,0.0,0.0,0.0,,,611.97,9.423500000000011,900.0,120.0,300.0,120.0,1024.0,946.0,0.5,409.0,38.5,,,,21.0,,,
125,8,3.65,2.25,0.015,0.045,0.045,0.018,1.5,0.8,0.2,0.0,0.0,0.0,,,611.97,9.423500000000011,900.0,120.0,300.0,120.0,956.0,946.0,0.3,388.0,38.5,,,,21.0,,,
126,8,3.65,2.25,0.015,0.045,0.045,0.018,1.5,0.8,0.2,0.0,0.0,0.0,,,611.97,9.423500000000011,900.0,120.0,300.0,120.0,904.0,860.0,0.6,396.0,40.0,,,,21.0,,,
127,8,3.65,2.25,0.015,0.045,0.045,0.018,1.5,0.8,0.2,0.0,0.0,0.0,,,611.97,9.423500000000011,900.0,120.0,260.0,120.0,1390.0,1211.0,0.9,470.0,46.5,,,,21.0,,,
128,8,3.65,2.25,0.015,0.045,0.045,0.018,1.5,0.8,0.2,0.0,0.0,0.0,,,611.97,9.423500000000011,900.0,120.0,260.0,120.0,1332.0,1197.0,0.6,463.0,46.5,,,,21.0,,,
129,8,3.65,2.25,0.015,0.045,0.045,0.018,1.5,0.8,0.2,0.0,0.0,0.0,,,611.97,9.423500000000011,900.0,120.0,260.0,120.0,1358.0,1211.0,0.7,477.0,47.0,,,,21.0,,,
130,8,3.65,2.25,0.015,0.045,0.045,0.018,1.5,0.8,0.2,0.0,0.0,0.0,,,611.97,9.423500000000011,900.0,120.0,360.0,90.0,883.0,777.0,6.3,309.0,29.0,,,,21.0,,,
131,8,3.65,2.25,0.015,0.045,0.045,0.018,1.5,0.8,0.2,0.0,0.0,0.0,,,611.97,9.423500000000011,900.0,120.0,360.0,90.0,909.0,662.0,5.1,309.0,28.0,,,,21.0,,,
132,8,3.65,2.25,0.015,0.045,0.045,0.018,1.5,0.8,0.2,0.0,0.0,0.0,,,611.97,9.423500000000011,900.0,120.0,300.0,90.0,1195.0,922.0,4.9,378.0,38.0,,,,21.0,,,
133,8,3.65,2.25,0.015,0.045,0.045,0.018,1.5,0.8,0.2,0.0,0.0,0.0,,,611.97,9.423500000000011,900.0,120.0,300.0,90.0,1182.0,876.0,4.3,378.0,38.5,,,,21.0,,,
134,8,3.65,2.25,0.015,0.045,0.045,0.018,1.5,0.8,0.2,0.0,0.0,0.0,,,611.97,9.423500000000011,900.0,120.0,300.0,90.0,1195.0,903.0,4.9,388.0,38.0,,,,21.0,,,
135,8,3.65,2.25,0.015,0.045,0.045,0.018,1.5,0.8,0.2,0.0,0.0,0.0,,,611.97,9.423500000000011,900.0,120.0,260.0,90.0,1312.0,844.0,3.7,404.0,41.0,,,,21.0,,,
136,8,3.65,2.25,0.015,0.045,0.045,0.018,1.5,0.8,0.2,0.0,0.0,0.0,,,611.97,9.423500000000011,900.0,120.0,260.0,90.0,1299.0,828.0,3.1,415.0,40.5,,,,21.0,,,
137,8,3.65,2.25,0.015,0.045,0.045,0.018,1.5,0.8,0.2,0.0,0.0,0.0,,,611.97,9.423500000000011,900.0,120.0,260.0,90.0,1247.0,909.0,3.4,415.0,40.5,,,,21.0,,,
138,9,3.68,2.52,0.01,0.03,0.02,0.29,1.36,0.0,0.0,0.0,0.0,0.0,,,481.56,12.868000000000002,900.0,60.0,400.0,50.0,,,,,32.2,,,14.4,21.0,,,
139,9,3.56,2.46,0.01,0.03,0.03,0.24,0.0,0.86,0.0,0.0,0.0,0.0,,,697.41,9.64650000000001,900.0,60.0,400.0,50.0,,,,,32.3,,,15.5,21.0,,,
140,9,3.73,2.46,0.01,0.03,0.04,0.47,0.0,0.0,0.0,0.0,0.0,0.0,,,528.2,16.163999999999994,900.0,60.0,400.0,50.0,,,,,31.5,,,15.7,21.0,,,
141,9,3.53,2.53,0.02,0.04,0.03,0.25,0.0,0.0,0.35,0.0,0.0,0.0,,,453.95,19.362999999999985,900.0,60.0,400.0,50.0,,,,,33.3,,,12.0,21.0,,,
142,10,3.39,2.56,0.012,0.015,0.04,0.37,0.0,0.29,0.25,0.0,0.0,0.0,0.409,0.591,556.64,13.786999999999985,870.0,120.0,375.0,120.0,1000.0,730.0,9.0,,,,309.0,140.0,21.0,,,
143,10,3.52,2.64,0.013,0.007,0.04,0.67,0.0,0.25,0.25,0.0,0.0,0.0,0.545,0.455,622.35,12.742999999999997,870.0,120.0,375.0,120.0,960.0,780.0,9.4,,,,325.0,76.0,21.0,,,
144,10,3.48,2.51,0.012,0.016,0.04,0.56,0.0,0.31,0.15,0.0,0.0,0.0,0.51,0.49,634.64,12.284999999999995,870.0,120.0,375.0,120.0,1154.0,896.0,9.6,,,,320.0,129.0,21.0,,,
145,10,3.5,2.32,0.015,0.018,0.04,0.59,0.0,0.29,0.33,0.0,0.0,0.0,0.182,0.818,645.75,12.072000000000008,870.0,120.0,375.0,120.0,1161.0,850.0,12.0,,,,321.0,131.0,21.0,,,
146,12,3.91,2.17,0.02,0.06,0.035,0.35,0.0,0.58,0.11,0.0,0.0,0.0,,,693.08,10.929500000000012,900.0,120.0,325.0,360.0,1352.0,,1.1,,45.7,,,,21.0,,,
147,12,3.91,2.17,0.02,0.06,0.035,0.35,0.0,0.58,0.11,0.0,0.0,0.0,,,693.08,10.929500000000012,900.0,120.0,325.0,360.0,,,,,45.7,,,,21.0,,,
148,12,3.91,2.17,0.02,0.06,0.035,0.35,0.0,0.58,0.11,0.0,0.0,0.0,,,693.08,10.929500000000012,900.0,120.0,325.0,360.0,,,,,45.7,,,,21.0,,,
149,12,3.91,2.17,0.02,0.06,0.035,0.35,0.0,0.58,0.11,0.0,0.0,0.0,,,693.08,10.929500000000012,900.0,120.0,360.0,240.0,936.0,,4.7,,34.1,,,,21.0,,,
150,12,3.91,2.17,0.02,0.06,0.035,0.35,0.0,0.58,0.11,0.0,0.0,0.0,,,693.08,10.929500000000012,900.0,120.0,360.0,240.0,929.0,,,,34.1,,,,21.0,,,
151,12,3.91,2.17,0.02,0.06,0.035,0.35,0.0,0.58,0.11,0.0,0.0,0.0,,,693.08,10.929500000000012,900.0,120.0,360.0,240.0,968.0,,,,34.1,,,,21.0,,,
152,12,3.91,2.17,0.02,0.06,0.035,0.35,0.0,0.58,0.11,0.0,0.0,0.0,,,693.08,10.929500000000012,900.0,120.0,325.0,240.0,1313.0,,,,44.8,,,,21.0,,,
153,12,3.91,2.17,0.02,0.06,0.035,0.35,0.0,0.58,0.11,0.0,0.0,0.0,,,693.08,10.929500000000012,900.0,120.0,325.0,240.0,1261.0,,3.7,,44.8,,,,21.0,,,
154,12,3.91,2.17,0.02,0.06,0.035,0.35,0.0,0.58,0.11,0.0,0.0,0.0,,,693.08,10.929500000000012,900.0,120.0,325.0,240.0,1329.0,,1.6,,44.8,,,,21.0,,,
155,12,3.91,2.17,0.02,0.06,0.035,0.35,0.0,0.58,0.11,0.0,0.0,0.0,,,693.08,10.929500000000012,900.0,120.0,275.0,240.0,1137.0,,,,39.1,,,,21.0,,,
156,12,3.91,2.17,0.02,0.06,0.035,0.35,0.0,0.58,0.11,0.0,0.0,0.0,,,693.08,10.929500000000012,900.0,120.0,275.0,240.0,1163.0,,,,39.1,,,,21.0,,,
157,12,3.91,2.17,0.02,0.06,0.035,0.35,0.0,0.58,0.11,0.0,0.0,0.0,,,693.08,10.929500000000012,900.0,120.0,275.0,240.0,1157.0,,0.6,,39.1,,,,21.0,,,
158,12,3.91,2.17,0.02,0.06,0.035,0.35,0.0,0.58,0.11,0.0,0.0,0.0,,,693.08,10.929500000000012,900.0,120.0,360.0,120.0,975.0,,4.2,,33.4,,,,21.0,,,
159,12,3.91,2.17,0.02,0.06,0.035,0.35,0.0,0.58,0.11,0.0,0.0,0.0,,,693.08,10.929500000000012,900.0,120.0,360.0,120.0,871.0,,2.0,,33.4,,,,21.0,,,
160,12,3.91,2.17,0.02,0.06,0.035,0.35,0.0,0.58,0.11,0.0,0.0,0.0,,,693.08,10.929500000000012,900.0,120.0,360.0,120.0,955.0,,3.1,,33.4,,,,21.0,,,
161,12,3.91,2.17,0.02,0.06,0.035,0.35,0.0,0.58,0.11,0.0,0.0,0.0,,,693.08,10.929500000000012,900.0,120.0,325.0,120.0,1358.0,,0.6,,44.7,,,,21.0,,,
162,12,3.91,2.17,0.02,0.06,0.035,0.35,0.0,0.58,0.11,0.0,0.0,0.0,,,693.08,10.929500000000012,900.0,120.0,325.0,120.0,1326.0,,,,44.7,,,,21.0,,,
163,12,3.91,2.17,0.02,0.06,0.035,0.35,0.0,0.58,0.11,0.0,0.0,0.0,,,693.08,10.929500000000012,900.0,120.0,325.0,120.0,1352.0,,,,44.7,,,,21.0,,,
164,12,3.91,2.17,0.02,0.06,0.035,0.35,0.0,0.58,0.11,0.0,0.0,0.0,,,693.08,10.929500000000012,900.0,120.0,275.0,120.0,1176.0,,5.2,,39.3,,,,21.0,,,
165,12,3.91,2.17,0.02,0.06,0.035,0.35,0.0,0.58,0.11,0.0,0.0,0.0,,,693.08,10.929500000000012,900.0,120.0,275.0,120.0,1150.0,,3.0,,39.3,,,,21.0,,,
166,12,3.91,2.17,0.02,0.06,0.035,0.35,0.0,0.58,0.11,0.0,0.0,0.0,,,693.08,10.929500000000012,900.0,120.0,275.0,120.0,1131.0,,1.1,,39.3,,,,21.0,,,
167,13,3.69,2.47,0.01,0.05,0.037,0.28,0.0,0.32,0.0,0.0,0.0,0.0,,,600.0,4.0,930.0,120.0,325.0,120.0,1115.0,1005.0,1.0,400.0,,,,,21.0,,,
168,13,3.69,2.47,0.01,0.05,0.037,0.28,0.0,0.32,0.0,0.0,0.0,0.0,,,600.0,4.0,930.0,120.0,300.0,120.0,1160.0,1085.0,1.0,430.0,,,,,21.0,,,
169,13,3.69,2.47,0.01,0.05,0.037,0.28,0.0,0.32,0.0,0.0,0.0,0.0,,,600.0,4.0,930.0,120.0,325.0,60.0,1025.0,700.0,1.0,380.0,,,,,21.0,,,
170,13,3.69,2.47,0.01,0.05,0.037,0.28,0.0,0.32,0.0,0.0,0.0,0.0,,,600.0,4.0,930.0,120.0,300.0,60.0,1075.0,1000.0,1.0,430.0,,,,,21.0,,,
171,14,3.68,2.47,0.014,0.006,0.056,0.23,0.15,1.1,0.0,0.0,0.0,0.13,,,846.0,4.4,900.0,90.0,310.0,55.0,1250.0,,9.8,395.0,,,,42.5,21.0,,,
172,15,3.91,2.17,0.02,0.06,0.035,0.0,0.0,0.58,0.11,0.0,0.0,0.0,,,597.01,13.209999999999994,900.0,120.0,360.0,360.0,953.0,,4.0,,33.75,,,,21.0,,,
173,15,3.91,2.17,0.02,0.06,0.035,0.0,0.0,0.58,0.11,0.0,0.0,0.0,,,597.01,13.209999999999994,900.0,120.0,325.0,240.0,1340.0,,1.45,,45.0,,,,21.0,,,
174,15,3.91,2.17,0.02,0.06,0.035,0.0,0.0,0.58,0.11,0.0,0.0,0.0,,,597.01,13.209999999999994,900.0,120.0,275.0,120.0,1152.0,,3.1,,39.2,,,,21.0,,,
175,16,3.91,2.17,0.02,0.06,0.035,0.35,0.0,0.58,0.11,0.0,0.0,0.0,,,693.08,10.929500000000012,900.0,120.0,325.0,360.0,,,,,41.75,,,,21.0,,,
176,16,3.91,2.17,0.02,0.06,0.035,0.35,0.0,0.58,0.11,0.0,0.0,0.0,,,693.08,10.929500000000012,900.0,120.0,325.0,0.0,,,,,45.0,,,,21.0,,,
177,17,3.72,2.51,0.017,0.023,0.043,0.35,0.09,0.05,0.06,0.0,0.0,0.0,,,525.81,15.858999999999995,871.0,120.0,371.0,360.0,,,,,,,,,21.0,22.7,,
178,17,3.72,2.51,0.017,0.023,0.043,0.35,0.09,0.05,0.06,0.0,0.0,0.0,,,525.81,15.858999999999995,871.0,120.0,316.0,360.0,,,,,,,,,21.0,10.1,,
179,17,3.72,2.51,0.017,0.023,0.043,0.35,0.09,0.05,0.06,0.0,0.0,0.0,,,525.81,15.858999999999995,871.0,120.0,371.0,240.0,,,,,,,,,21.0,19.8,,
180,17,3.72,2.51,0.017,0.023,0.043,0.35,0.09,0.05,0.06,0.0,0.0,0.0,,,525.81,15.858999999999995,871.0,120.0,316.0,240.0,,,,,,,,,21.0,11.3,,
181,17,3.72,2.51,0.017,0.023,0.043,0.35,0.09,0.05,0.06,0.0,0.0,0.0,,,525.81,15.858999999999995,871.0,120.0,371.0,180.0,,,,,,,,,21.0,26.5,,
182,17,3.72,2.51,0.017,0.023,0.043,0.35,0.09,0.05,0.06,0.0,0.0,0.0,,,525.81,15.858999999999995,871.0,120.0,316.0,180.0,,,,,,,,,21.0,13.1,,
183,17,3.72,2.51,0.017,0.023,0.043,0.35,0.09,0.05,0.06,0.0,0.0,0.0,,,525.81,15.858999999999995,871.0,120.0,371.0,120.0,,,,,,,,,21.0,27.1,,
184,17,3.72,2.51,0.017,0.023,0.043,0.35,0.09,0.05,0.06,0.0,0.0,0.0,,,525.81,15.858999999999995,871.0,120.0,316.0,120.0,,,,,,,,,21.0,15.4,,
185,17,3.72,2.51,0.017,0.023,0.043,0.35,0.09,0.05,0.06,0.0,0.0,0.0,,,525.81,15.858999999999995,871.0,120.0,371.0,90.0,,,,,,,,,21.0,23.6,,
186,17,3.72,2.51,0.017,0.023,0.043,0.35,0.09,0.05,0.06,0.0,0.0,0.0,,,525.81,15.858999999999995,871.0,120.0,316.0,90.0,,,,,,,,,21.0,17.7,,
187,17,3.72,2.51,0.017,0.023,0.043,0.35,0.09,0.05,0.06,0.0,0.0,0.0,,,525.81,15.858999999999995,871.0,120.0,316.0,60.0,,,,,,,,,21.0,12.3,,
188,17,3.72,2.51,0.017,0.023,0.043,0.35,0.09,0.05,0.06,0.0,0.0,0.0,,,525.81,15.858999999999995,871.0,120.0,316.0,30.0,,,,,,,,,21.0,17.5,,
189,17,3.72,2.51,0.017,0.023,0.043,0.35,0.09,0.05,0.06,0.0,0.0,0.0,,,525.81,15.858999999999995,871.0,120.0,316.0,15.0,,,,,,,,,21.0,16.5,,
190,17,3.72,2.51,0.017,0.023,0.043,0.35,0.09,0.05,0.06,0.0,0.0,0.0,,,525.81,15.858999999999995,871.0,120.0,316.0,10.0,,,,,,,,,21.0,21.3,,
191,17,3.72,2.51,0.017,0.023,0.043,0.35,0.09,0.05,0.06,0.0,0.0,0.0,,,525.81,15.858999999999995,871.0,120.0,316.0,5.0,,,,,,,,,21.0,11.6,,
192,17,3.72,2.51,0.017,0.023,0.043,0.35,0.09,0.05,0.06,0.0,0.0,0.0,,,525.81,15.858999999999995,871.0,120.0,316.0,2.0,,,,,,,,,21.0,3.8,,
193,18,3.56,2.63,0.01,0.025,0.047,0.15,0.45,0.44,0.0,0.0,0.0,0.0,,,563.32,12.467,900.0,120.0,359.0,180.0,,,,,,,,,21.0,,,
194,18,3.56,2.63,0.01,0.025,0.047,0.15,0.45,0.44,0.0,0.0,0.0,0.0,,,563.32,12.467,900.0,120.0,359.0,120.0,,,,,,,,,21.0,,,
195,18,3.56,2.63,0.01,0.025,0.047,0.15,0.45,0.44,0.0,0.0,0.0,0.0,,,563.32,12.467,900.0,120.0,359.0,60.0,,,,,,,,,21.0,,,
196,18,3.62,2.48,0.009,0.025,0.045,0.16,0.43,0.45,0.0,0.0,0.0,0.0,,,575.89,11.974999999999998,900.0,120.0,356.0,180.0,,,,,,,,,21.0,,,
197,18,3.62,2.48,0.009,0.025,0.045,0.16,0.43,0.45,0.0,0.0,0.0,0.0,,,575.89,11.974999999999998,900.0,120.0,356.0,120.0,,,,,,,,,21.0,,,
198,18,3.62,2.48,0.009,0.025,0.045,0.16,0.43,0.45,0.0,0.0,0.0,0.0,,,575.89,11.974999999999998,900.0,120.0,356.0,60.0,,,,,,,,,21.0,,,
199,18,3.58,2.57,0.007,0.048,0.043,0.34,0.45,0.46,0.19,0.0,0.0,0.0,,,609.19,8.850000000000009,900.0,120.0,363.0,180.0,,,,,,,,,21.0,,,
200,18,3.58,2.57,0.007,0.048,0.043,0.34,0.45,0.46,0.19,0.0,0.0,0.0,,,609.19,8.850000000000009,900.0,120.0,363.0,60.0,,,,,,,,,21.0,,,
201,19,3.56,2.35,0.007,0.025,0.047,0.23,0.48,0.51,0.0,0.0,0.0,0.0,,,836.0,7.9,900.0,90.0,300.0,180.0,1148.0,1048.0,2.75,,35.3,,,95.0,21.0,10.0,,
202,19,3.6,2.4,0.007,0.022,0.045,0.23,0.0,0.62,0.0,0.0,0.0,0.0,,,778.0,8.0,900.0,90.0,300.0,180.0,1158.0,1057.0,2.7,,34.7,,,97.0,21.0,5.8,,
203,19,3.6,2.26,0.004,0.025,0.043,0.24,0.46,0.48,0.0,0.0,0.0,0.0,,,890.0,6.55,900.0,90.0,300.0,180.0,1152.0,1051.0,2.13,,38.3,,,137.0,21.0,6.0,,
204,19,3.57,2.51,0.012,0.031,0.042,0.2,0.0,0.64,0.0,0.0,0.0,0.0,,,733.0,7.3,900.0,90.0,300.0,180.0,1151.0,1050.0,3.33,,34.0,,,100.6,21.0,4.96,,
205,19,3.51,2.3,0.008,0.02,0.04,0.23,0.0,0.62,0.0,0.0,0.0,0.0,,,750.0,6.48,900.0,90.0,300.0,180.0,1188.5,1092.0,2.4,,35.1,,,102.0,21.0,,,
206,19,3.55,2.68,0.02,0.038,0.033,0.34,0.0,0.62,0.0,0.0,0.0,0.0,,,697.0,10.0,900.0,90.0,300.0,180.0,1273.0,,8.0,,33.5,,,90.8,21.0,5.2,,
207,20,3.72,2.6,0.003,0.003,0.0,0.16,0.0,0.54,0.2,0.0,0.0,0.0,0.8270000000000001,0.17300000000000001,615.87,14.326999999999993,860.0,90.0,380.0,1.0,,,,,,,408.0,,21.0,,,
208,20,3.72,2.6,0.003,0.003,0.0,0.16,0.0,0.54,0.2,0.0,0.0,0.0,0.8270000000000001,0.17300000000000001,615.87,14.326999999999993,860.0,90.0,380.0,5.0,870.0,675.0,4.0,,,,334.0,81.0,21.0,22.5,,
209,20,3.72,2.6,0.003,0.003,0.0,0.16,0.0,0.54,0.2,0.0,0.0,0.0,0.8270000000000001,0.17300000000000001,615.87,14.326999999999993,860.0,90.0,380.0,10.0,,,,,,,325.0,,21.0,,,
210,20,3.72,2.6,0.003,0.003,0.0,0.16,0.0,0.54,0.2,0.0,0.0,0.0,0.8270000000000001,0.17300000000000001,615.87,14.326999999999993,860.0,90.0,380.0,15.0,,,,,,,313.0,,21.0,,,
211,20,3.72,2.6,0.003,0.003,0.0,0.16,0.0,0.54,0.2,0.0,0.0,0.0,0.8270000000000001,0.17300000000000001,615.87,14.326999999999993,860.0,90.0,380.0,30.0,940.0,768.0,7.1,,,,321.0,142.0,21.0,31.2,,
212,20,3.72,2.6,0.003,0.003,0.0,0.16,0.0,0.54,0.2,0.0,0.0,0.0,0.8270000000000001,0.17300000000000001,615.87,14.326999999999993,860.0,90.0,380.0,60.0,951.0,788.0,11.8,,,,325.0,148.0,21.0,34.9,,
213,20,3.72,2.6,0.003,0.003,0.0,0.16,0.0,0.54,0.2,0.0,0.0,0.0,0.8270000000000001,0.17300000000000001,615.87,14.326999999999993,860.0,90.0,380.0,120.0,938.0,787.0,8.8,,,,329.0,135.0,21.0,29.9,,
214,20,3.72,2.6,0.003,0.003,0.0,0.16,0.0,0.54,0.2,0.0,0.0,0.0,0.8270000000000001,0.17300000000000001,615.87,14.326999999999993,860.0,90.0,380.0,240.0,,,,,,,334.0,,21.0,,,
215,20,3.72,2.6,0.003,0.003,0.0,0.16,0.0,0.54,0.2,0.0,0.0,0.0,0.8270000000000001,0.17300000000000001,615.87,14.326999999999993,860.0,90.0,355.0,1.0,,,,,,,443.0,,21.0,,,
216,20,3.72,2.6,0.003,0.003,0.0,0.16,0.0,0.54,0.2,0.0,0.0,0.0,0.8270000000000001,0.17300000000000001,615.87,14.326999999999993,860.0,90.0,355.0,5.0,,,,,,,384.0,,21.0,,,
217,20,3.72,2.6,0.003,0.003,0.0,0.16,0.0,0.54,0.2,0.0,0.0,0.0,0.8270000000000001,0.17300000000000001,615.87,14.326999999999993,860.0,90.0,355.0,10.0,,,,,,,353.0,,21.0,,,
218,20,3.72,2.6,0.003,0.003,0.0,0.16,0.0,0.54,0.2,0.0,0.0,0.0,0.8270000000000001,0.17300000000000001,615.87,14.326999999999993,860.0,90.0,355.0,15.0,,,,,,,360.0,,21.0,,,
219,20,3.72,2.6,0.003,0.003,0.0,0.16,0.0,0.54,0.2,0.0,0.0,0.0,0.8270000000000001,0.17300000000000001,615.87,14.326999999999993,860.0,90.0,355.0,30.0,,,,,,,344.0,,21.0,,,
220,20,3.72,2.6,0.003,0.003,0.0,0.16,0.0,0.54,0.2,0.0,0.0,0.0,0.8270000000000001,0.17300000000000001,615.87,14.326999999999993,860.0,90.0,355.0,60.0,,,,,,,352.0,,21.0,,,
221,20,3.72,2.6,0.003,0.003,0.0,0.16,0.0,0.54,0.2,0.0,0.0,0.0,0.8270000000000001,0.17300000000000001,615.87,14.326999999999993,860.0,90.0,355.0,120.0,,,,,,,354.0,,21.0,,,
222,20,3.72,2.6,0.003,0.003,0.0,0.16,0.0,0.54,0.2,0.0,0.0,0.0,0.8270000000000001,0.17300000000000001,615.87,14.326999999999993,860.0,90.0,355.0,240.0,,,,,,,359.0,,21.0,,,
223,20,3.72,2.6,0.003,0.003,0.0,0.16,0.0,0.54,0.2,0.0,0.0,0.0,0.8270000000000001,0.17300000000000001,615.87,14.326999999999993,860.0,90.0,320.0,1.0,,,,,,,487.0,,21.0,,,
224,20,3.72,2.6,0.003,0.003,0.0,0.16,0.0,0.54,0.2,0.0,0.0,0.0,0.8270000000000001,0.17300000000000001,615.87,14.326999999999993,860.0,90.0,320.0,5.0,,,,,,,431.0,,21.0,,,
225,20,3.72,2.6,0.003,0.003,0.0,0.16,0.0,0.54,0.2,0.0,0.0,0.0,0.8270000000000001,0.17300000000000001,615.87,14.326999999999993,860.0,90.0,320.0,10.0,,,,,,,395.0,,21.0,,,
226,20,3.72,2.6,0.003,0.003,0.0,0.16,0.0,0.54,0.2,0.0,0.0,0.0,0.8270000000000001,0.17300000000000001,615.87,14.326999999999993,860.0,90.0,320.0,15.0,,,,,,,392.0,,21.0,,,
227,20,3.72,2.6,0.003,0.003,0.0,0.16,0.0,0.54,0.2,0.0,0.0,0.0,0.8270000000000001,0.17300000000000001,615.87,14.326999999999993,860.0,90.0,320.0,30.0,,,,,,,394.0,,21.0,,,
228,20,3.72,2.6,0.003,0.003,0.0,0.16,0.0,0.54,0.2,0.0,0.0,0.0,0.8270000000000001,0.17300000000000001,615.87,14.326999999999993,860.0,90.0,320.0,60.0,,,,,,,398.0,,21.0,,,
229,20,3.72,2.6,0.003,0.003,0.0,0.16,0.0,0.54,0.2,0.0,0.0,0.0,0.8270000000000001,0.17300000000000001,615.87,14.326999999999993,860.0,90.0,320.0,120.0,,,,,,,394.0,,21.0,,,
230,20,3.72,2.6,0.003,0.003,0.0,0.16,0.0,0.54,0.2,0.0,0.0,0.0,0.8270000000000001,0.17300000000000001,615.87,14.326999999999993,860.0,90.0,320.0,240.0,,,,,,,396.0,,21.0,,,
231,20,3.72,2.6,0.003,0.003,0.0,0.16,0.0,0.54,0.2,0.0,0.0,0.0,0.8270000000000001,0.17300000000000001,615.87,14.326999999999993,890.0,90.0,400.0,1.0,,,,,,,605.0,,21.0,,,
232,20,3.72,2.6,0.003,0.003,0.0,0.16,0.0,0.54,0.2,0.0,0.0,0.0,0.8270000000000001,0.17300000000000001,615.87,14.326999999999993,890.0,90.0,400.0,2.0,,,,,,,554.0,,21.0,,,
233,20,3.72,2.6,0.003,0.003,0.0,0.16,0.0,0.54,0.2,0.0,0.0,0.0,0.8270000000000001,0.17300000000000001,615.87,14.326999999999993,890.0,90.0,400.0,5.0,,,,,,,361.0,,21.0,,,
234,20,3.72,2.6,0.003,0.003,0.0,0.16,0.0,0.54,0.2,0.0,0.0,0.0,0.8270000000000001,0.17300000000000001,615.87,14.326999999999993,890.0,90.0,400.0,10.0,,,,,,,320.0,,21.0,,,
235,20,3.72,2.6,0.003,0.003,0.0,0.16,0.0,0.54,0.2,0.0,0.0,0.0,0.8270000000000001,0.17300000000000001,615.87,14.326999999999993,890.0,90.0,400.0,15.0,,,,,,,309.0,,21.0,,,
236,20,3.72,2.6,0.003,0.003,0.0,0.16,0.0,0.54,0.2,0.0,0.0,0.0,0.8270000000000001,0.17300000000000001,615.87,14.326999999999993,890.0,90.0,400.0,30.0,,,,,,,305.0,,21.0,,,
237,20,3.72,2.6,0.003,0.003,0.0,0.16,0.0,0.54,0.2,0.0,0.0,0.0,0.8270000000000001,0.17300000000000001,615.87,14.326999999999993,890.0,90.0,400.0,60.0,,,,,,,306.0,,21.0,,,
238,20,3.72,2.6,0.003,0.003,0.0,0.16,0.0,0.54,0.2,0.0,0.0,0.0,0.8270000000000001,0.17300000000000001,615.87,14.326999999999993,890.0,90.0,400.0,90.0,,,,,,,316.0,,21.0,,,
239,20,3.72,2.6,0.003,0.003,0.0,0.16,0.0,0.54,0.2,0.0,0.0,0.0,0.8270000000000001,0.17300000000000001,615.87,14.326999999999993,890.0,90.0,400.0,120.0,,,,,,,317.0,,21.0,,,
240,20,3.72,2.6,0.003,0.003,0.0,0.16,0.0,0.54,0.2,0.0,0.0,0.0,0.8270000000000001,0.17300000000000001,615.87,14.326999999999993,890.0,90.0,400.0,240.0,,,,,,,325.0,,21.0,,,
241,20,3.72,2.6,0.003,0.003,0.0,0.16,0.0,0.54,0.2,0.0,0.0,0.0,0.8270000000000001,0.17300000000000001,615.87,14.326999999999993,890.0,90.0,380.0,1.0,,,,,,,592.0,,21.0,,,
242,20,3.72,2.6,0.003,0.003,0.0,0.16,0.0,0.54,0.2,0.0,0.0,0.0,0.8270000000000001,0.17300000000000001,615.87,14.326999999999993,890.0,90.0,380.0,2.0,,,,,,,560.0,,21.0,,,
243,20,3.72,2.6,0.003,0.003,0.0,0.16,0.0,0.54,0.2,0.0,0.0,0.0,0.8270000000000001,0.17300000000000001,615.87,14.326999999999993,890.0,90.0,380.0,5.0,843.0,622.0,2.5,,,,416.0,39.0,21.0,32.8,,
244,20,3.72,2.6,0.003,0.003,0.0,0.16,0.0,0.54,0.2,0.0,0.0,0.0,0.8270000000000001,0.17300000000000001,615.87,14.326999999999993,890.0,90.0,380.0,10.0,,,,,,,332.0,,21.0,,,
245,20,3.72,2.6,0.003,0.003,0.0,0.16,0.0,0.54,0.2,0.0,0.0,0.0,0.8270000000000001,0.17300000000000001,615.87,14.326999999999993,890.0,90.0,380.0,15.0,,,,,,,319.0,,21.0,,,
246,20,3.72,2.6,0.003,0.003,0.0,0.16,0.0,0.54,0.2,0.0,0.0,0.0,0.8270000000000001,0.17300000000000001,615.87,14.326999999999993,890.0,90.0,380.0,30.0,960.0,740.0,7.5,,,,327.0,79.0,21.0,40.8,,
247,20,3.72,2.6,0.003,0.003,0.0,0.16,0.0,0.54,0.2,0.0,0.0,0.0,0.8270000000000001,0.17300000000000001,615.87,14.326999999999993,890.0,90.0,380.0,60.0,978.0,800.0,9.4,,,,318.0,134.0,21.0,41.0,,
248,20,3.72,2.6,0.003,0.003,0.0,0.16,0.0,0.54,0.2,0.0,0.0,0.0,0.8270000000000001,0.17300000000000001,615.87,14.326999999999993,890.0,90.0,380.0,90.0,,,,,,,324.0,,21.0,,,
249,20,3.72,2.6,0.003,0.003,0.0,0.16,0.0,0.54,0.2,0.0,0.0,0.0,0.8270000000000001,0.17300000000000001,615.87,14.326999999999993,890.0,90.0,380.0,120.0,920.0,814.0,8.1,,,,331.0,81.0,21.0,34.7,,
250,20,3.72,2.6,0.003,0.003,0.0,0.16,0.0,0.54,0.2,0.0,0.0,0.0,0.8270000000000001,0.17300000000000001,615.87,14.326999999999993,890.0,90.0,380.0,240.0,,,,,,,337.0,,21.0,,,
251,20,3.72,2.6,0.003,0.003,0.0,0.16,0.0,0.54,0.2,0.0,0.0,0.0,0.8270000000000001,0.17300000000000001,615.87,14.326999999999993,890.0,90.0,355.0,1.0,,,,,,,632.0,,21.0,,,
252,20,3.72,2.6,0.003,0.003,0.0,0.16,0.0,0.54,0.2,0.0,0.0,0.0,0.8270000000000001,0.17300000000000001,615.87,14.326999999999993,890.0,90.0,355.0,2.0,,,,,,,598.0,,21.0,,,
253,20,3.72,2.6,0.003,0.003,0.0,0.16,0.0,0.54,0.2,0.0,0.0,0.0,0.8270000000000001,0.17300000000000001,615.87,14.326999999999993,890.0,90.0,355.0,5.0,,,,,,,458.0,,21.0,,,
254,20,3.72,2.6,0.003,0.003,0.0,0.16,0.0,0.54,0.2,0.0,0.0,0.0,0.8270000000000001,0.17300000000000001,615.87,14.326999999999993,890.0,90.0,355.0,10.0,,,,,,,410.0,,21.0,,,
255,20,3.72,2.6,0.003,0.003,0.0,0.16,0.0,0.54,0.2,0.0,0.0,0.0,0.8270000000000001,0.17300000000000001,615.87,14.326999999999993,890.0,90.0,355.0,15.0,,,,,,,404.0,,21.0,,,
256,20,3.72,2.6,0.003,0.003,0.0,0.16,0.0,0.54,0.2,0.0,0.0,0.0,0.8270000000000001,0.17300000000000001,615.87,14.326999999999993,890.0,90.0,355.0,30.0,,,,,,,394.0,,21.0,,,
257,20,3.72,2.6,0.003,0.003,0.0,0.16,0.0,0.54,0.2,0.0,0.0,0.0,0.8270000000000001,0.17300000000000001,615.87,14.326999999999993,890.0,90.0,355.0,60.0,,,,,,,393.0,,21.0,,,
258,20,3.72,2.6,0.003,0.003,0.0,0.16,0.0,0.54,0.2,0.0,0.0,0.0,0.8270000000000001,0.17300000000000001,615.87,14.326999999999993,890.0,90.0,355.0,90.0,,,,,,,400.0,,21.0,,,
259,20,3.72,2.6,0.003,0.003,0.0,0.16,0.0,0.54,0.2,0.0,0.0,0.0,0.8270000000000001,0.17300000000000001,615.87,14.326999999999993,890.0,90.0,355.0,120.0,,,,,,,402.0,,21.0,,,
260,20,3.72,2.6,0.003,0.003,0.0,0.16,0.0,0.54,0.2,0.0,0.0,0.0,0.8270000000000001,0.17300000000000001,615.87,14.326999999999993,890.0,90.0,355.0,240.0,,,,,,,411.0,,21.0,,,
261,21,3.52,2.62,0.003,0.003,0.052,0.33,1.72,1.05,0.0,0.0,0.0,0.0,,,669.19,10.280000000000008,900.0,180.0,330.0,300.0,,,,,40.0,,,,21.0,,,
262,21,3.52,2.62,0.003,0.003,0.052,0.33,1.72,1.05,0.0,0.0,0.0,0.0,,,669.19,10.280000000000008,900.0,180.0,330.0,300.0,,,,,44.0,,,,21.0,,,
263,21,3.52,2.62,0.003,0.003,0.052,0.33,1.72,1.05,0.0,0.0,0.0,0.0,,,669.19,10.280000000000008,900.0,180.0,330.0,300.0,,,,,42.0,,,,21.0,,,
264,21,3.52,2.62,0.003,0.003,0.052,0.33,1.72,1.05,0.0,0.0,0.0,0.0,,,669.19,10.280000000000008,930.0,240.0,360.0,240.0,,,,,39.0,,,,21.0,,,
