Repository: AntoniKedzierski/Metallurgy

File: data/processed/metalurgy.csv (part 2 of 5)
,source_id,carbon,silicon,sulfur,phosphorus,magnesium,manganese,nickel,copper,molybdenum,chromium,aluminium,tin,perlite_perc,ferrite_perc,durability_liquid_state,tensile_liquid_state,austenitization_temp,austenitization_duration,hardening_temp,hardening_duration,Rm,R02,A5,HB,HRC,HRA,HV,impact_strength,impact_strength_temp,austenite_perc,martensite_perc,retained_austenite_perc
265,21,3.52,2.62,0.003,0.003,0.052,0.33,1.72,1.05,0.0,0.0,0.0,0.0,,,669.19,10.280000000000008,930.0,240.0,360.0,240.0,,,,,40.0,,,,21.0,,,
266,21,3.52,2.62,0.003,0.003,0.052,0.33,1.72,1.05,0.0,0.0,0.0,0.0,,,669.19,10.280000000000008,930.0,240.0,360.0,240.0,,,,,40.0,,,,21.0,,,
267,21,3.52,2.62,0.003,0.003,0.052,0.33,1.72,1.05,0.0,0.0,0.0,0.0,,,669.19,10.280000000000008,930.0,120.0,300.0,240.0,,,,,40.0,,,,21.0,,,
268,21,3.52,2.62,0.003,0.003,0.052,0.33,1.72,1.05,0.0,0.0,0.0,0.0,,,669.19,10.280000000000008,930.0,120.0,300.0,240.0,,,,,43.0,,,,21.0,,,
269,21,3.52,2.62,0.003,0.003,0.052,0.33,1.72,1.05,0.0,0.0,0.0,0.0,,,669.19,10.280000000000008,930.0,120.0,300.0,240.0,,,,,42.0,,,,21.0,,,
270,21,3.52,2.62,0.003,0.003,0.052,0.33,1.72,1.05,0.0,0.0,0.0,0.0,,,669.19,10.280000000000008,870.0,120.0,360.0,240.0,,,,,41.0,,,,21.0,,,
271,21,3.52,2.62,0.003,0.003,0.052,0.33,1.72,1.05,0.0,0.0,0.0,0.0,,,669.19,10.280000000000008,870.0,120.0,360.0,240.0,,,,,43.0,,,,21.0,,,
272,21,3.52,2.62,0.003,0.003,0.052,0.33,1.72,1.05,0.0,0.0,0.0,0.0,,,669.19,10.280000000000008,870.0,120.0,360.0,240.0,,,,,43.0,,,,21.0,,,
273,21,3.52,2.62,0.003,0.003,0.052,0.33,1.72,1.05,0.0,0.0,0.0,0.0,,,669.19,10.280000000000008,870.0,240.0,300.0,240.0,,,,,45.0,,,,21.0,,,
274,21,3.52,2.62,0.003,0.003,0.052,0.33,1.72,1.05,0.0,0.0,0.0,0.0,,,669.19,10.280000000000008,870.0,240.0,300.0,240.0,,,,,45.0,,,,21.0,,,
275,21,3.52,2.62,0.003,0.003,0.052,0.33,1.72,1.05,0.0,0.0,0.0,0.0,,,669.19,10.280000000000008,870.0,240.0,300.0,240.0,,,,,45.0,,,,21.0,,,
276,21,3.52,2.62,0.003,0.003,0.052,0.33,1.72,1.05,0.0,0.0,0.0,0.0,,,669.19,10.280000000000008,960.0,180.0,330.0,180.0,,,,,44.0,,,,21.0,,,
277,21,3.52,2.62,0.003,0.003,0.052,0.33,1.72,1.05,0.0,0.0,0.0,0.0,,,669.19,10.280000000000008,960.0,180.0,330.0,180.0,,,,,43.0,,,,21.0,,,
278,21,3.52,2.62,0.003,0.003,0.052,0.33,1.72,1.05,0.0,0.0,0.0,0.0,,,669.19,10.280000000000008,960.0,180.0,330.0,180.0,,,,,43.0,,,,21.0,,,
279,21,3.52,2.62,0.003,0.003,0.052,0.33,1.72,1.05,0.0,0.0,0.0,0.0,,,669.19,10.280000000000008,900.0,180.0,390.0,180.0,,,,,28.0,,,,21.0,,,
280,21,3.52,2.62,0.003,0.003,0.052,0.33,1.72,1.05,0.0,0.0,0.0,0.0,,,669.19,10.280000000000008,900.0,180.0,390.0,180.0,,,,,28.0,,,,21.0,,,
281,21,3.52,2.62,0.003,0.003,0.052,0.33,1.72,1.05,0.0,0.0,0.0,0.0,,,669.19,10.280000000000008,900.0,180.0,390.0,180.0,,,,,28.0,,,,21.0,,,
282,21,3.52,2.62,0.003,0.003,0.052,0.33,1.72,1.05,0.0,0.0,0.0,0.0,,,669.19,10.280000000000008,900.0,60.0,330.0,180.0,,,,,44.0,,,,21.0,,,
283,21,3.52,2.62,0.003,0.003,0.052,0.33,1.72,1.05,0.0,0.0,0.0,0.0,,,669.19,10.280000000000008,900.0,300.0,330.0,180.0,,,,,42.0,,,,21.0,,,
284,21,3.52,2.62,0.003,0.003,0.052,0.33,1.72,1.05,0.0,0.0,0.0,0.0,,,669.19,10.280000000000008,900.0,180.0,330.0,180.0,,,,,41.0,,,,21.0,,,
285,21,3.52,2.62,0.003,0.003,0.052,0.33,1.72,1.05,0.0,0.0,0.0,0.0,,,669.19,10.280000000000008,900.0,60.0,330.0,180.0,,,,,44.0,,,,21.0,,,
286,21,3.52,2.62,0.003,0.003,0.052,0.33,1.72,1.05,0.0,0.0,0.0,0.0,,,669.19,10.280000000000008,900.0,300.0,330.0,180.0,,,,,39.0,,,,21.0,,,
287,21,3.52,2.62,0.003,0.003,0.052,0.33,1.72,1.05,0.0,0.0,0.0,0.0,,,669.19,10.280000000000008,900.0,180.0,330.0,180.0,,,,,43.0,,,,21.0,,,
288,21,3.52,2.62,0.003,0.003,0.052,0.33,1.72,1.05,0.0,0.0,0.0,0.0,,,669.19,10.280000000000008,900.0,60.0,330.0,180.0,,,,,44.0,,,,21.0,,,
289,21,3.52,2.62,0.003,0.003,0.052,0.33,1.72,1.05,0.0,0.0,0.0,0.0,,,669.19,10.280000000000008,900.0,300.0,330.0,180.0,,,,,40.0,,,,21.0,,,
290,21,3.52,2.62,0.003,0.003,0.052,0.33,1.72,1.05,0.0,0.0,0.0,0.0,,,669.19,10.280000000000008,900.0,180.0,330.0,180.0,,,,,43.0,,,,21.0,,,
291,21,3.52,2.62,0.003,0.003,0.052,0.33,1.72,1.05,0.0,0.0,0.0,0.0,,,669.19,10.280000000000008,900.0,180.0,270.0,180.0,,,,,50.0,,,,21.0,,,
292,21,3.52,2.62,0.003,0.003,0.052,0.33,1.72,1.05,0.0,0.0,0.0,0.0,,,669.19,10.280000000000008,900.0,180.0,270.0,180.0,,,,,51.0,,,,21.0,,,
293,21,3.52,2.62,0.003,0.003,0.052,0.33,1.72,1.05,0.0,0.0,0.0,0.0,,,669.19,10.280000000000008,900.0,180.0,270.0,180.0,,,,,53.0,,,,21.0,,,
294,21,3.52,2.62,0.003,0.003,0.052,0.33,1.72,1.05,0.0,0.0,0.0,0.0,,,669.19,10.280000000000008,840.0,180.0,330.0,180.0,,,,,40.0,,,,21.0,,,
295,21,3.52,2.62,0.003,0.003,0.052,0.33,1.72,1.05,0.0,0.0,0.0,0.0,,,669.19,10.280000000000008,840.0,180.0,330.0,180.0,,,,,41.0,,,,21.0,,,
296,21,3.52,2.62,0.003,0.003,0.052,0.33,1.72,1.05,0.0,0.0,0.0,0.0,,,669.19,10.280000000000008,840.0,180.0,330.0,180.0,,,,,39.0,,,,21.0,,,
297,21,3.52,2.62,0.003,0.003,0.052,0.33,1.72,1.05,0.0,0.0,0.0,0.0,,,669.19,10.280000000000008,930.0,240.0,360.0,120.0,,,,,40.0,,,,21.0,,,
298,21,3.52,2.62,0.003,0.003,0.052,0.33,1.72,1.05,0.0,0.0,0.0,0.0,,,669.19,10.280000000000008,930.0,240.0,360.0,120.0,,,,,41.0,,,,21.0,,,
299,21,3.52,2.62,0.003,0.003,0.052,0.33,1.72,1.05,0.0,0.0,0.0,0.0,,,669.19,10.280000000000008,930.0,240.0,360.0,120.0,,,,,41.0,,,,21.0,,,
300,21,3.52,2.62,0.003,0.003,0.052,0.33,1.72,1.05,0.0,0.0,0.0,0.0,,,669.19,10.280000000000008,930.0,120.0,300.0,120.0,,,,,50.0,,,,21.0,,,
301,21,3.52,2.62,0.003,0.003,0.052,0.33,1.72,1.05,0.0,0.0,0.0,0.0,,,669.19,10.280000000000008,930.0,120.0,300.0,120.0,,,,,51.0,,,,21.0,,,
302,21,3.52,2.62,0.003,0.003,0.052,0.33,1.72,1.05,0.0,0.0,0.0,0.0,,,669.19,10.280000000000008,930.0,120.0,300.0,120.0,,,,,49.0,,,,21.0,,,
303,21,3.52,2.62,0.003,0.003,0.052,0.33,1.72,1.05,0.0,0.0,0.0,0.0,,,669.19,10.280000000000008,870.0,120.0,360.0,120.0,,,,,42.0,,,,21.0,,,
304,21,3.52,2.62,0.003,0.003,0.052,0.33,1.72,1.05,0.0,0.0,0.0,0.0,,,669.19,10.280000000000008,870.0,120.0,360.0,120.0,,,,,43.0,,,,21.0,,,
305,21,3.52,2.62,0.003,0.003,0.052,0.33,1.72,1.05,0.0,0.0,0.0,0.0,,,669.19,10.280000000000008,870.0,120.0,360.0,120.0,,,,,43.0,,,,21.0,,,
306,21,3.52,2.62,0.003,0.003,0.052,0.33,1.72,1.05,0.0,0.0,0.0,0.0,,,669.19,10.280000000000008,870.0,240.0,300.0,120.0,,,,,46.0,,,,21.0,,,
307,21,3.52,2.62,0.003,0.003,0.052,0.33,1.72,1.05,0.0,0.0,0.0,0.0,,,669.19,10.280000000000008,870.0,240.0,300.0,120.0,,,,,42.0,,,,21.0,,,
308,21,3.52,2.62,0.003,0.003,0.052,0.33,1.72,1.05,0.0,0.0,0.0,0.0,,,669.19,10.280000000000008,870.0,240.0,300.0,120.0,,,,,44.0,,,,21.0,,,
309,21,3.52,2.62,0.003,0.003,0.052,0.33,1.72,1.05,0.0,0.0,0.0,0.0,,,669.19,10.280000000000008,900.0,180.0,330.0,60.0,,,,,44.0,,,,21.0,,,
310,21,3.52,2.62,0.003,0.003,0.052,0.33,1.72,1.05,0.0,0.0,0.0,0.0,,,669.19,10.280000000000008,900.0,180.0,330.0,60.0,,,,,44.0,,,,21.0,,,
311,21,3.52,2.62,0.003,0.003,0.052,0.33,1.72,1.05,0.0,0.0,0.0,0.0,,,669.19,10.280000000000008,900.0,180.0,330.0,60.0,,,,,44.0,,,,21.0,,,
312,22,3.5,2.7,0.004,0.004,0.1,0.15,1.0,0.54,0.16,0.0,0.0,0.0,,,580.09,11.68400000000001,850.0,120.0,380.0,60.0,868.0,604.0,7.0,303.0,,,,,21.0,,,
313,22,3.5,2.7,0.004,0.004,0.1,0.15,1.0,0.54,0.16,0.0,0.0,0.0,,,580.09,11.68400000000001,850.0,120.0,380.0,60.0,863.0,608.0,8.0,296.0,,,,,21.0,,,
314,22,3.5,2.7,0.004,0.004,0.1,0.15,1.0,0.54,0.16,0.0,0.0,0.0,,,580.09,11.68400000000001,850.0,120.0,380.0,60.0,832.0,602.0,7.0,297.0,,,,,21.0,,,
315,22,3.37,2.32,0.008,0.03,0.039,0.2,1.49,0.0,0.13,0.0,0.0,0.0,,,462.99,12.964999999999998,900.0,240.0,245.0,360.0,1544.0,1214.0,2.0,425.0,,,,,21.0,,,
316,22,3.37,2.32,0.008,0.03,0.039,0.2,1.49,0.0,0.13,0.0,0.0,0.0,,,462.99,12.964999999999998,900.0,240.0,245.0,360.0,1458.0,1235.0,2.0,388.0,,,,,21.0,,,
317,22,3.37,2.32,0.008,0.03,0.039,0.2,1.49,0.0,0.13,0.0,0.0,0.0,,,462.99,12.964999999999998,900.0,240.0,245.0,360.0,1488.0,1223.0,3.0,407.0,,,,,21.0,,,
318,22,3.37,2.32,0.008,0.03,0.039,0.2,1.49,0.0,0.13,0.0,0.0,0.0,,,462.99,12.964999999999998,900.0,240.0,245.0,240.0,1433.0,1170.0,2.0,427.0,,,,,21.0,,,
319,22,3.37,2.32,0.008,0.03,0.039,0.2,1.49,0.0,0.13,0.0,0.0,0.0,,,462.99,12.964999999999998,900.0,240.0,245.0,240.0,1328.0,1184.0,1.0,412.0,,,,,21.0,,,
320,22,3.37,2.32,0.008,0.03,0.039,0.2,1.49,0.0,0.13,0.0,0.0,0.0,,,462.99,12.964999999999998,900.0,240.0,245.0,240.0,1482.0,1161.0,1.5,447.0,,,,,21.0,,,
321,22,3.37,2.32,0.008,0.03,0.039,0.2,1.49,0.0,0.13,0.0,0.0,0.0,,,462.99,12.964999999999998,900.0,240.0,245.0,120.0,1476.0,828.0,2.0,420.0,,,,,21.0,,,
322,22,3.37,2.32,0.008,0.03,0.039,0.2,1.49,0.0,0.13,0.0,0.0,0.0,,,462.99,12.964999999999998,900.0,240.0,245.0,120.0,1362.0,902.0,2.0,427.0,,,,,21.0,,,
323,22,3.37,2.32,0.008,0.03,0.039,0.2,1.49,0.0,0.13,0.0,0.0,0.0,,,462.99,12.964999999999998,900.0,240.0,245.0,60.0,959.0,787.0,0.0,452.0,,,,,21.0,,,
324,22,3.37,2.32,0.008,0.03,0.039,0.2,1.49,0.0,0.13,0.0,0.0,0.0,,,462.99,12.964999999999998,900.0,240.0,245.0,60.0,976.0,818.0,1.0,452.0,,,,,21.0,,,
325,24,3.0,2.5,0.004,0.004,0.058,0.16,0.58,0.75,0.11,0.0,0.0,0.0,,,641.39,9.98600000000001,900.0,120.0,375.0,90.0,998.0,760.0,11.7,,,,,,21.0,37.0,,
326,24,3.3,2.3,0.004,0.004,0.045,0.14,0.54,0.65,0.14,0.0,0.0,0.0,,,636.8,11.017000000000007,900.0,120.0,375.0,90.0,988.0,733.0,12.4,,,,,,21.0,39.0,,
327,27,3.46,2.48,0.01,0.02,0.043,0.39,0.0,0.8,0.0,0.0,0.0,0.0,,,717.36,10.539000000000009,910.0,120.0,350.0,180.0,1060.0,,7.7,305.0,,,,,21.0,39.5,,
328,27,3.46,2.48,0.01,0.02,0.043,0.39,0.0,0.8,0.0,0.0,0.0,0.0,,,717.36,10.539000000000009,910.0,120.0,320.0,180.0,1280.0,,6.5,340.0,,,,,21.0,34.5,,
329,27,3.46,2.48,0.01,0.02,0.043,0.39,0.0,0.8,0.0,0.0,0.0,0.0,,,717.36,10.539000000000009,910.0,120.0,290.0,180.0,1460.0,,5.0,385.0,,,,,21.0,32.8,,
330,29,3.59,2.52,0.007,0.024,0.028,0.31,1.53,0.026,0.32,0.0,0.0,0.0,,,487.33,13.175999999999997,900.0,120.0,385.0,360.0,1030.0,676.0,9.8,297.0,32.0,,,,21.0,,,
331,29,3.59,2.52,0.007,0.024,0.028,0.31,1.53,0.026,0.32,0.0,0.0,0.0,,,487.33,13.175999999999997,900.0,120.0,370.0,360.0,1050.0,717.0,10.4,297.0,32.0,,,,21.0,,,
332,29,3.59,2.52,0.007,0.024,0.028,0.31,1.53,0.026,0.32,0.0,0.0,0.0,,,487.33,13.175999999999997,900.0,120.0,355.0,360.0,1080.0,779.0,8.6,297.0,32.0,,,,21.0,,,
333,29,3.59,2.52,0.007,0.024,0.028,0.31,1.53,0.026,0.32,0.0,0.0,0.0,,,487.33,13.175999999999997,900.0,120.0,345.0,360.0,1100.0,834.0,8.1,297.0,32.0,,,,21.0,,,
334,29,3.59,2.52,0.007,0.024,0.028,0.31,1.53,0.026,0.32,0.0,0.0,0.0,,,487.33,13.175999999999997,900.0,120.0,315.0,360.0,1140.0,951.0,7.2,332.0,36.0,,,,21.0,,,
335,29,3.59,2.52,0.007,0.024,0.028,0.31,1.53,0.026,0.32,0.0,0.0,0.0,,,487.33,13.175999999999997,900.0,120.0,290.0,360.0,1350.0,1020.0,5.8,362.0,39.0,,,,21.0,,,
336,29,3.59,2.52,0.007,0.024,0.028,0.31,1.53,0.026,0.32,0.0,0.0,0.0,,,487.33,13.175999999999997,900.0,120.0,260.0,360.0,1500.0,1150.0,4.2,404.0,43.0,,,,21.0,,,
337,29,3.59,2.52,0.007,0.024,0.028,0.31,1.53,0.026,0.32,0.0,0.0,0.0,,,487.33,13.175999999999997,900.0,120.0,230.0,360.0,1590.0,1220.0,2.6,437.0,46.0,,,,21.0,,,
338,29,3.59,2.52,0.007,0.024,0.028,0.31,1.53,0.026,0.32,0.0,0.0,0.0,,,487.33,13.175999999999997,900.0,120.0,385.0,240.0,1010.0,634.0,11.4,290.0,31.0,,,,21.0,,,
339,29,3.59,2.52,0.007,0.024,0.028,0.31,1.53,0.026,0.32,0.0,0.0,0.0,,,487.33,13.175999999999997,900.0,120.0,370.0,240.0,1090.0,772.0,12.4,283.0,30.0,,,,21.0,,,
340,29,3.59,2.52,0.007,0.024,0.028,0.31,1.53,0.026,0.32,0.0,0.0,0.0,,,487.33,13.175999999999997,900.0,120.0,355.0,240.0,1100.0,807.0,10.2,297.0,32.0,,,,21.0,,,
341,29,3.59,2.52,0.007,0.024,0.028,0.31,1.53,0.026,0.32,0.0,0.0,0.0,,,487.33,13.175999999999997,900.0,120.0,345.0,240.0,1140.0,869.0,10.3,297.0,32.0,,,,21.0,,,
342,29,3.59,2.52,0.007,0.024,0.028,0.31,1.53,0.026,0.32,0.0,0.0,0.0,,,487.33,13.175999999999997,900.0,120.0,315.0,240.0,1200.0,910.0,6.5,322.0,35.0,,,,21.0,,,
343,29,3.59,2.52,0.007,0.024,0.028,0.31,1.53,0.026,0.32,0.0,0.0,0.0,,,487.33,13.175999999999997,900.0,120.0,290.0,240.0,1380.0,1090.0,3.7,393.0,42.0,,,,21.0,,,
344,29,3.59,2.52,0.007,0.024,0.028,0.31,1.53,0.026,0.32,0.0,0.0,0.0,,,487.33,13.175999999999997,900.0,120.0,260.0,240.0,1520.0,1160.0,4.0,415.0,44.0,,,,21.0,,,
345,29,3.59,2.52,0.007,0.024,0.028,0.31,1.53,0.026,0.32,0.0,0.0,0.0,,,487.33,13.175999999999997,900.0,120.0,230.0,240.0,1600.0,1200.0,2.4,448.0,47.0,,,,21.0,,,
346,29,3.59,2.52,0.007,0.024,0.028,0.31,1.53,0.026,0.32,0.0,0.0,0.0,,,487.33,13.175999999999997,900.0,120.0,385.0,180.0,1030.0,620.0,11.6,290.0,31.0,,,,21.0,,,
347,29,3.59,2.52,0.007,0.024,0.028,0.31,1.53,0.026,0.32,0.0,0.0,0.0,,,487.33,13.175999999999997,900.0,120.0,370.0,180.0,1040.0,760.0,9.4,283.0,30.0,,,,21.0,,,
348,29,3.59,2.52,0.007,0.024,0.028,0.31,1.53,0.026,0.32,0.0,0.0,0.0,,,487.33,13.175999999999997,900.0,120.0,355.0,180.0,1080.0,786.0,8.2,297.0,32.0,,,,21.0,,,
349,29,3.59,2.52,0.007,0.024,0.028,0.31,1.53,0.026,0.32,0.0,0.0,0.0,,,487.33,13.175999999999997,900.0,120.0,345.0,180.0,1130.0,834.0,7.5,297.0,32.0,,,,21.0,,,
350,29,3.59,2.52,0.007,0.024,0.028,0.31,1.53,0.026,0.32,0.0,0.0,0.0,,,487.33,13.175999999999997,900.0,120.0,315.0,180.0,1230.0,958.0,5.8,342.0,37.0,,,,21.0,,,
351,29,3.59,2.52,0.007,0.024,0.028,0.31,1.53,0.026,0.32,0.0,0.0,0.0,,,487.33,13.175999999999997,900.0,120.0,290.0,180.0,1360.0,1060.0,4.1,372.0,40.0,,,,21.0,,,
352,29,3.59,2.52,0.007,0.024,0.028,0.31,1.53,0.026,0.32,0.0,0.0,0.0,,,487.33,13.175999999999997,900.0,120.0,260.0,180.0,1500.0,1140.0,3.6,415.0,44.0,,,,21.0,,,
353,29,3.59,2.52,0.007,0.024,0.028,0.31,1.53,0.026,0.32,0.0,0.0,0.0,,,487.33,13.175999999999997,900.0,120.0,230.0,180.0,,,,448.0,47.0,,,,21.0,,,
354,29,3.59,2.52,0.007,0.024,0.028,0.31,1.53,0.026,0.32,0.0,0.0,0.0,,,487.33,13.175999999999997,900.0,120.0,385.0,120.0,1050.0,455.0,10.8,290.0,31.0,,,,21.0,,,
355,29,3.59,2.52,0.007,0.024,0.028,0.31,1.53,0.026,0.32,0.0,0.0,0.0,,,487.33,13.175999999999997,900.0,120.0,370.0,120.0,1080.0,772.0,10.2,297.0,32.0,,,,21.0,,,
356,29,3.59,2.52,0.007,0.024,0.028,0.31,1.53,0.026,0.32,0.0,0.0,0.0,,,487.33,13.175999999999997,900.0,120.0,355.0,120.0,1120.0,814.0,8.8,305.0,33.0,,,,21.0,,,
357,29,3.59,2.52,0.007,0.024,0.028,0.31,1.53,0.026,0.32,0.0,0.0,0.0,,,487.33,13.175999999999997,900.0,120.0,345.0,120.0,1130.0,841.0,5.4,313.0,34.0,,,,21.0,,,
358,29,3.59,2.52,0.007,0.024,0.028,0.31,1.53,0.026,0.32,0.0,0.0,0.0,,,487.33,13.175999999999997,900.0,120.0,315.0,120.0,1230.0,910.0,7.0,332.0,36.0,,,,21.0,,,
359,29,3.59,2.52,0.007,0.024,0.028,0.31,1.53,0.026,0.32,0.0,0.0,0.0,,,487.33,13.175999999999997,900.0,120.0,290.0,120.0,1380.0,1010.0,4.8,352.0,38.0,,,,21.0,,,
360,29,3.59,2.52,0.007,0.024,0.028,0.31,1.53,0.026,0.32,0.0,0.0,0.0,,,487.33,13.175999999999997,900.0,120.0,260.0,120.0,1480.0,1100.0,3.0,415.0,44.0,,,,21.0,,,
361,29,3.59,2.52,0.007,0.024,0.028,0.31,1.53,0.026,0.32,0.0,0.0,0.0,,,487.33,13.175999999999997,900.0,120.0,230.0,120.0,1450.0,1040.0,1.9,437.0,46.0,,,,21.0,,,
362,29,3.59,2.52,0.007,0.024,0.028,0.31,1.53,0.026,0.32,0.0,0.0,0.0,,,487.33,13.175999999999997,900.0,120.0,385.0,90.0,1080.0,572.0,11.2,290.0,31.0,,,,21.0,,,
363,29,3.59,2.52,0.007,0.024,0.028,0.31,1.53,0.026,0.32,0.0,0.0,0.0,,,487.33,13.175999999999997,900.0,120.0,370.0,90.0,1040.0,700.0,10.6,297.0,32.0,,,,21.0,,,
364,29,3.59,2.52,0.007,0.024,0.028,0.31,1.53,0.026,0.32,0.0,0.0,0.0,,,487.33,13.175999999999997,900.0,120.0,355.0,90.0,1100.0,779.0,9.8,297.0,32.0,,,,21.0,,,
365,29,3.59,2.52,0.007,0.024,0.028,0.31,1.53,0.026,0.32,0.0,0.0,0.0,,,487.33,13.175999999999997,900.0,120.0,345.0,90.0,1100.0,786.0,6.8,305.0,33.0,,,,21.0,,,
366,29,3.59,2.52,0.007,0.024,0.028,0.31,1.53,0.026,0.32,0.0,0.0,0.0,,,487.33,13.175999999999997,900.0,120.0,315.0,90.0,1230.0,896.0,7.1,332.0,36.0,,,,21.0,,,
367,29,3.59,2.52,0.007,0.024,0.028,0.31,1.53,0.026,0.32,0.0,0.0,0.0,,,487.33,13.175999999999997,900.0,120.0,290.0,90.0,1350.0,1000.0,4.7,362.0,39.0,,,,21.0,,,
368,29,3.59,2.52,0.007,0.024,0.028,0.31,1.53,0.026,0.32,0.0,0.0,0.0,,,487.33,13.175999999999997,900.0,120.0,260.0,90.0,1450.0,1050.0,4.0,404.0,43.0,,,,21.0,,,
369,29,3.59,2.52,0.007,0.024,0.028,0.31,1.53,0.026,0.32,0.0,0.0,0.0,,,487.33,13.175999999999997,900.0,120.0,230.0,90.0,1560.0,882.0,2.9,448.0,47.0,,,,21.0,,,
370,29,3.59,2.52,0.007,0.024,0.028,0.31,1.53,0.026,0.32,0.0,0.0,0.0,,,487.33,13.175999999999997,900.0,120.0,385.0,75.0,979.0,558.0,8.6,305.0,33.0,,,,21.0,,,
371,29,3.59,2.52,0.007,0.024,0.028,0.31,1.53,0.026,0.32,0.0,0.0,0.0,,,487.33,13.175999999999997,900.0,120.0,370.0,75.0,1050.0,717.0,8.7,297.0,32.0,,,,21.0,,,
372,29,3.59,2.52,0.007,0.024,0.028,0.31,1.53,0.026,0.32,0.0,0.0,0.0,,,487.33,13.175999999999997,900.0,120.0,355.0,75.0,1110.0,765.0,10.4,313.0,34.0,,,,21.0,,,
373,29,3.59,2.52,0.007,0.024,0.028,0.31,1.53,0.026,0.32,0.0,0.0,0.0,,,487.33,13.175999999999997,900.0,120.0,345.0,75.0,1130.0,731.0,8.5,313.0,34.0,,,,21.0,,,
374,29,3.59,2.52,0.007,0.024,0.028,0.31,1.53,0.026,0.32,0.0,0.0,0.0,,,487.33,13.175999999999997,900.0,120.0,315.0,75.0,1210.0,827.0,6.8,342.0,37.0,,,,21.0,,,
375,29,3.59,2.52,0.007,0.024,0.028,0.31,1.53,0.026,0.32,0.0,0.0,0.0,,,487.33,13.175999999999997,900.0,120.0,290.0,75.0,1400.0,1030.0,4.6,372.0,40.0,,,,21.0,,,
376,29,3.59,2.52,0.007,0.024,0.028,0.31,1.53,0.026,0.32,0.0,0.0,0.0,,,487.33,13.175999999999997,900.0,120.0,260.0,75.0,1420.0,1010.0,2.6,404.0,43.0,,,,21.0,,,
377,29,3.59,2.52,0.007,0.024,0.028,0.31,1.53,0.026,0.32,0.0,0.0,0.0,,,487.33,13.175999999999997,900.0,120.0,230.0,75.0,1320.0,717.0,1.8,460.0,48.0,,,,21.0,,,
378,29,3.59,2.52,0.007,0.024,0.028,0.31,1.53,0.026,0.32,0.0,0.0,0.0,,,487.33,13.175999999999997,900.0,120.0,385.0,60.0,1030.0,614.0,9.0,290.0,31.0,,,,21.0,,,
379,29,3.59,2.52,0.007,0.024,0.028,0.31,1.53,0.026,0.32,0.0,0.0,0.0,,,487.33,13.175999999999997,900.0,120.0,370.0,60.0,1010.0,655.0,7.4,283.0,30.0,,,,21.0,,,
380,29,3.59,2.52,0.007,0.024,0.028,0.31,1.53,0.026,0.32,0.0,0.0,0.0,,,487.33,13.175999999999997,900.0,120.0,355.0,60.0,1090.0,738.0,8.1,297.0,32.0,,,,21.0,,,
381,29,3.59,2.52,0.007,0.024,0.028,0.31,1.53,0.026,0.32,0.0,0.0,0.0,,,487.33,13.175999999999997,900.0,120.0,345.0,60.0,1130.0,731.0,8.8,313.0,34.0,,,,21.0,,,
382,29,3.59,2.52,0.007,0.024,0.028,0.31,1.53,0.026,0.32,0.0,0.0,0.0,,,487.33,13.175999999999997,900.0,120.0,315.0,60.0,1310.0,958.0,4.5,362.0,39.0,,,,21.0,,,
383,29,3.59,2.52,0.007,0.024,0.028,0.31,1.53,0.026,0.32,0.0,0.0,0.0,,,487.33,13.175999999999997,900.0,120.0,290.0,60.0,1390.0,965.0,4.4,382.0,41.0,,,,21.0,,,
384,29,3.59,2.52,0.007,0.024,0.028,0.31,1.53,0.026,0.32,0.0,0.0,0.0,,,487.33,13.175999999999997,900.0,120.0,260.0,60.0,1490.0,924.0,3.8,415.0,44.0,,,,21.0,,,
385,29,3.59,2.52,0.007,0.024,0.028,0.31,1.53,0.026,0.32,0.0,0.0,0.0,,,487.33,13.175999999999997,900.0,120.0,230.0,60.0,1120.0,841.0,1.0,496.0,51.0,,,,21.0,,,
386,29,3.59,2.52,0.007,0.024,0.028,0.31,1.53,0.026,0.32,0.0,0.0,0.0,,,487.33,13.175999999999997,900.0,120.0,370.0,30.0,1050.0,820.0,2.9,352.0,38.0,,,,21.0,,,
387,29,3.59,2.52,0.007,0.024,0.028,0.31,1.53,0.026,0.32,0.0,0.0,0.0,,,487.33,13.175999999999997,900.0,120.0,355.0,30.0,1180.0,731.0,6.9,305.0,33.0,,,,21.0,,,
388,29,3.59,2.52,0.007,0.024,0.028,0.31,1.53,0.026,0.32,0.0,0.0,0.0,,,487.33,13.175999999999997,900.0,120.0,345.0,30.0,1170.0,731.0,5.4,332.0,36.0,,,,21.0,,,
389,29,3.59,2.52,0.007,0.024,0.028,0.31,1.53,0.026,0.32,0.0,0.0,0.0,,,487.33,13.175999999999997,900.0,120.0,315.0,30.0,1310.0,862.0,4.2,362.0,39.0,,,,21.0,,,
390,29,3.59,2.52,0.007,0.024,0.028,0.31,1.53,0.026,0.32,0.0,0.0,0.0,,,487.33,13.175999999999997,900.0,120.0,290.0,30.0,1410.0,800.0,4.2,393.0,42.0,,,,21.0,,,
391,29,3.59,2.52,0.007,0.024,0.028,0.31,1.53,0.026,0.32,0.0,0.0,0.0,,,487.33,13.175999999999997,900.0,120.0,260.0,30.0,1160.0,,1.4,448.0,48.0,,,,21.0,,,
392,29,3.59,2.52,0.007,0.024,0.028,0.31,1.53,0.026,0.32,0.0,0.0,0.0,,,487.33,13.175999999999997,900.0,120.0,230.0,30.0,896.0,,0.8,534.0,54.0,,,,21.0,,,
393,30,3.72,2.46,0.004,0.015,0.024,0.18,0.04,0.03,0.0,0.02,0.0,0.0,,,473.57,21.057999999999993,880.0,60.0,370.0,240.0,,,,,,,,,21.0,24.0,,
394,30,3.72,2.46,0.004,0.015,0.024,0.18,0.04,0.03,0.0,0.02,0.0,0.0,,,473.57,21.057999999999993,880.0,60.0,370.0,120.0,,,,,,,,,21.0,26.0,,
395,30,3.72,2.46,0.004,0.015,0.024,0.18,0.04,0.03,0.0,0.02,0.0,0.0,,,473.57,21.057999999999993,880.0,60.0,400.0,60.0,1066.0,775.0,15.0,295.0,,,,11.0,-20.0,22.0,,
396,30,3.72,2.46,0.004,0.015,0.024,0.18,0.04,0.03,0.0,0.02,0.0,0.0,,,473.57,21.057999999999993,880.0,60.0,370.0,60.0,1153.0,980.0,13.0,320.0,,,,11.0,-20.0,28.0,,
397,30,3.72,2.46,0.004,0.015,0.024,0.18,0.04,0.03,0.0,0.02,0.0,0.0,,,473.57,21.057999999999993,880.0,60.0,335.0,60.0,1271.0,1093.0,10.0,355.0,,,,10.0,-20.0,23.0,,
398,30,3.72,2.46,0.004,0.015,0.024,0.18,0.04,0.03,0.0,0.02,0.0,0.0,,,473.57,21.057999999999993,880.0,60.0,300.0,60.0,1490.0,1243.0,7.0,405.0,,,,7.0,-20.0,19.0,,
399,30,3.72,2.46,0.004,0.015,0.024,0.18,0.04,0.03,0.0,0.02,0.0,0.0,,,473.57,21.057999999999993,880.0,60.0,270.0,60.0,1597.0,1424.0,5.0,425.0,,,,6.0,-20.0,16.0,,
400,30,3.72,2.46,0.004,0.015,0.024,0.18,0.04,0.03,0.0,0.02,0.0,0.0,,,473.57,21.057999999999993,880.0,60.0,240.0,60.0,1725.0,1470.0,2.0,465.0,,,,4.0,-20.0,16.0,,
401,30,3.72,2.46,0.004,0.015,0.024,0.18,0.04,0.03,0.0,0.02,0.0,0.0,,,473.57,21.057999999999993,880.0,60.0,370.0,15.0,,,,,,,,,21.0,30.0,,
402,31,3.62,3.3,0.006,0.036,0.065,0.21,0.0,0.54,0.22,0.0,0.0,0.0,,,541.38,15.51,900.0,90.0,400.0,120.0,628.0,581.0,4.5,,,,,,21.0,11.1,,
403,31,3.62,3.3,0.006,0.036,0.065,0.21,0.0,0.54,0.22,0.0,0.0,0.0,,,541.38,15.51,900.0,90.0,375.0,120.0,636.0,616.0,4.0,,,,,,21.0,18.1,,
404,31,3.62,3.3,0.006,0.036,0.065,0.21,0.0,0.54,0.22,0.0,0.0,0.0,,,541.38,15.51,900.0,90.0,350.0,120.0,673.0,647.0,3.0,,,,,,21.0,19.4,,
405,31,3.62,3.3,0.006,0.036,0.065,0.21,0.0,0.54,0.22,0.0,0.0,0.0,,,541.38,15.51,900.0,90.0,325.0,120.0,810.0,785.0,2.8,,,,,,21.0,17.1,,
406,31,3.62,3.3,0.006,0.036,0.065,0.21,0.0,0.54,0.22,0.0,0.0,0.0,,,541.38,15.51,900.0,90.0,300.0,120.0,1342.0,1286.0,2.1,,,,,,21.0,14.3,,
407,31,3.68,2.28,0.005,0.032,0.06,0.22,0.0,0.56,0.24,0.0,0.0,0.0,,,693.12,11.645000000000005,900.0,90.0,400.0,120.0,941.0,738.0,8.8,,,,,,21.0,20.0,,
408,31,3.64,2.68,0.004,0.033,0.06,0.22,0.0,0.56,0.21,0.0,0.0,0.0,,,632.29,13.865999999999994,900.0,90.0,400.0,120.0,863.0,724.0,9.0,,,,,,21.0,20.3,,
409,31,3.68,2.28,0.005,0.032,0.06,0.22,0.0,0.56,0.24,0.0,0.0,0.0,,,693.12,11.645000000000005,900.0,90.0,375.0,120.0,1109.0,931.0,8.2,,,,,,21.0,28.8,,
410,31,3.64,2.68,0.004,0.033,0.06,0.22,0.0,0.56,0.21,0.0,0.0,0.0,,,632.29,13.865999999999994,900.0,90.0,375.0,120.0,1163.0,952.0,8.5,,,,,,21.0,34.6,,
411,31,3.68,2.28,0.005,0.032,0.06,0.22,0.0,0.56,0.24,0.0,0.0,0.0,,,693.12,11.645000000000005,900.0,90.0,350.0,120.0,1204.0,1031.0,5.8,,,,,,21.0,25.1,,
412,31,3.64,2.68,0.004,0.033,0.06,0.22,0.0,0.56,0.21,0.0,0.0,0.0,,,632.29,13.865999999999994,900.0,90.0,350.0,120.0,1216.0,1042.0,6.1,,,,,,21.0,31.8,,
413,31,3.68,2.28,0.005,0.032,0.06,0.22,0.0,0.56,0.24,0.0,0.0,0.0,,,693.12,11.645000000000005,900.0,90.0,325.0,120.0,1363.0,1229.0,4.1,,,,,,21.0,22.1,,
414,31,3.64,2.68,0.004,0.033,0.06,0.22,0.0,0.56,0.21,0.0,0.0,0.0,,,632.29,13.865999999999994,900.0,90.0,325.0,120.0,1391.0,1235.0,4.3,,,,,,21.0,25.7,,
415,31,3.68,2.28,0.005,0.032,0.06,0.22,0.0,0.56,0.24,0.0,0.0,0.0,,,693.12,11.645000000000005,900.0,90.0,300.0,120.0,1460.0,1324.0,3.7,,,,,,21.0,21.2,,
416,31,3.64,2.68,0.004,0.033,0.06,0.22,0.0,0.56,0.21,0.0,0.0,0.0,,,632.29,13.865999999999994,900.0,90.0,300.0,120.0,1491.0,1331.0,3.8,,,,,,21.0,24.0,,
417,31,3.67,3.0,0.005,0.033,0.059,0.22,0.0,0.57,0.29,0.0,0.0,0.0,,,584.33,14.972999999999999,900.0,90.0,400.0,120.0,840.0,713.0,9.3,,,,,,21.0,22.2,,
418,31,3.67,3.0,0.005,0.033,0.059,0.22,0.0,0.57,0.29,0.0,0.0,0.0,,,584.33,14.972999999999999,900.0,90.0,375.0,120.0,1043.0,911.0,8.9,,,,,,21.0,38.2,,
419,31,3.67,3.0,0.005,0.033,0.059,0.22,0.0,0.57,0.29,0.0,0.0,0.0,,,584.33,14.972999999999999,900.0,90.0,350.0,120.0,1256.0,1072.0,6.8,,,,,,21.0,36.0,,
420,31,3.67,3.0,0.005,0.033,0.059,0.22,0.0,0.57,0.29,0.0,0.0,0.0,,,584.33,14.972999999999999,900.0,90.0,325.0,120.0,1426.0,1239.0,4.7,,,,,,21.0,32.3,,
421,31,3.67,3.0,0.005,0.033,0.059,0.22,0.0,0.57,0.29,0.0,0.0,0.0,,,584.33,14.972999999999999,900.0,90.0,300.0,120.0,1378.0,1353.0,4.1,,,,,,21.0,31.3,,
422,32,3.5,2.5,0.01,0.03,0.03,0.38,2.0,0.0,0.47,0.0,0.0,0.0,,,488.62,10.603000000000007,900.0,30.0,240.0,10.0,900.0,,1.5,,,,,,21.0,,,
423,33,3.41,2.12,0.015,0.017,0.068,0.34,1.38,0.0,0.32,0.0,0.0,0.0,,,536.65,12.658,855.0,30.0,400.0,67.0,920.0,,7.9,,,,,,21.0,39.0,,
424,33,3.44,2.63,0.009,0.042,0.065,0.42,0.0,0.0,0.19,0.0,0.0,0.0,,,477.47,16.938999999999993,880.0,30.0,300.0,83.0,1450.0,,3.0,,,,,,21.0,25.0,,
425,33,3.44,2.63,0.009,0.042,0.065,0.42,0.0,0.0,0.19,0.0,0.0,0.0,,,477.47,16.938999999999993,880.0,30.0,350.0,67.0,1260.0,,6.0,,,,,,21.0,30.0,,
426,33,3.44,2.63,0.009,0.042,0.065,0.42,0.0,0.0,0.19,0.0,0.0,0.0,,,477.47,16.938999999999993,880.0,30.0,400.0,50.0,980.0,,6.9,,,,,,21.0,39.0,,
427,33,3.56,2.69,0.007,0.04,0.063,0.43,0.0,0.0,0.36,0.0,0.0,0.0,,,478.28,17.280999999999995,880.0,30.0,300.0,283.0,1400.0,,2.2,,,,,,21.0,17.0,,
428,33,3.56,2.69,0.007,0.04,0.063,0.43,0.0,0.0,0.36,0.0,0.0,0.0,,,478.28,17.280999999999995,880.0,30.0,350.0,166.0,1150.0,,4.0,,,,,,21.0,28.0,,
429,33,3.56,2.69,0.007,0.04,0.063,0.43,0.0,0.0,0.36,0.0,0.0,0.0,,,478.28,17.280999999999995,880.0,30.0,400.0,116.0,990.0,,7.0,,,,,,21.0,35.0,,
430,33,3.5,2.55,0.011,0.061,0.062,0.27,1.9,0.0,0.0,0.0,0.0,0.0,,,471.91,10.328000000000005,875.0,30.0,300.0,333.0,1350.0,,7.9,,,,,,21.0,25.0,,
431,33,3.5,2.55,0.011,0.061,0.062,0.27,1.9,0.0,0.0,0.0,0.0,0.0,,,471.91,10.328000000000005,875.0,30.0,350.0,250.0,1100.0,,10.0,,,,,,21.0,34.0,,
432,33,3.5,2.55,0.011,0.061,0.062,0.27,1.9,0.0,0.0,0.0,0.0,0.0,,,471.91,10.328000000000005,875.0,30.0,400.0,50.0,950.0,,11.2,,,,,,21.0,36.0,,
433,33,3.49,2.69,0.005,0.041,0.061,1.23,0.0,0.0,0.0,0.0,0.0,0.0,,,605.08,10.972500000000002,900.0,30.0,300.0,333.0,1205.0,,2.4,,,,,,21.0,32.0,,
434,33,3.49,2.69,0.005,0.041,0.061,1.23,0.0,0.0,0.0,0.0,0.0,0.0,,,605.08,10.972500000000002,900.0,30.0,350.0,250.0,870.0,,2.5,,,,,,21.0,43.0,,
435,33,3.49,2.69,0.005,0.041,0.061,1.23,0.0,0.0,0.0,0.0,0.0,0.0,,,605.08,10.972500000000002,900.0,30.0,400.0,166.0,660.0,,1.3,,,,,,21.0,41.0,,
436,33,3.49,2.43,0.01,0.061,0.058,0.28,0.97,0.0,0.0,0.0,0.0,0.0,,,477.79,11.244000000000005,880.0,30.0,300.0,283.0,1520.0,,3.2,,,,,,21.0,18.0,,
437,33,3.49,2.43,0.01,0.061,0.058,0.28,0.97,0.0,0.0,0.0,0.0,0.0,,,477.79,11.244000000000005,880.0,30.0,350.0,200.0,1195.0,,6.4,,,,,,21.0,30.0,,
438,33,3.49,2.43,0.01,0.061,0.058,0.28,0.97,0.0,0.0,0.0,0.0,0.0,,,477.79,11.244000000000005,880.0,30.0,400.0,33.0,980.0,,10.0,,,,,,21.0,35.0,,
439,33,3.43,2.46,0.009,0.06,0.055,0.97,0.0,0.0,0.0,0.0,0.0,0.0,,,607.32,10.93,900.0,30.0,300.0,250.0,1230.0,,1.8,,,,,,21.0,26.0,,
440,33,3.43,2.46,0.009,0.06,0.055,0.97,0.0,0.0,0.0,0.0,0.0,0.0,,,607.32,10.93,900.0,30.0,350.0,166.0,1000.0,,3.6,,,,,,21.0,36.0,,
441,33,3.43,2.46,0.009,0.06,0.055,0.97,0.0,0.0,0.0,0.0,0.0,0.0,,,607.32,10.93,900.0,30.0,400.0,83.0,710.0,,5.6,,,,,,21.0,39.0,,
442,33,3.47,2.47,0.005,0.031,0.054,0.22,0.63,0.0,0.0,0.0,0.0,0.0,,,461.54,17.919,880.0,30.0,300.0,233.0,1510.0,,2.6,,,,,,21.0,24.0,,
443,33,3.47,2.47,0.005,0.031,0.054,0.22,0.63,0.0,0.0,0.0,0.0,0.0,,,461.54,17.919,880.0,30.0,350.0,167.0,1210.0,,7.4,,,,,,21.0,31.0,,
444,33,3.47,2.47,0.005,0.031,0.054,0.22,0.63,0.0,0.0,0.0,0.0,0.0,,,461.54,17.919,880.0,30.0,400.0,33.0,1005.0,,11.5,,,,,,21.0,35.0,,
445,33,3.46,2.89,0.006,0.041,0.053,0.45,0.0,0.0,0.63,0.0,0.0,0.0,,,469.88,16.952999999999992,890.0,30.0,400.0,300.0,870.0,,5.3,,,,,,21.0,30.0,,
446,33,3.46,2.89,0.006,0.041,0.053,0.45,0.0,0.0,0.63,0.0,0.0,0.0,,,469.88,16.952999999999992,890.0,30.0,350.0,300.0,1100.0,,2.7,,,,,,21.0,27.0,,
447,33,3.46,2.89,0.006,0.041,0.053,0.45,0.0,0.0,0.63,0.0,0.0,0.0,,,469.88,16.952999999999992,890.0,30.0,300.0,300.0,1250.0,,2.0,,,,,,21.0,19.0,,
448,33,3.29,2.67,0.01,0.062,0.047,0.24,0.0,0.0,0.0,0.0,0.0,0.0,,,458.03,20.804999999999986,900.0,30.0,350.0,100.0,1270.0,,6.3,,,,,,21.0,32.0,,
449,33,3.29,2.67,0.01,0.062,0.047,0.24,0.0,0.0,0.0,0.0,0.0,0.0,,,458.03,20.804999999999986,900.0,30.0,400.0,32.0,1000.0,,12.5,,,,,,21.0,38.0,,
450,33,3.29,2.67,0.01,0.062,0.047,0.24,0.0,0.0,0.0,0.0,0.0,0.0,,,458.03,20.804999999999986,900.0,30.0,300.0,17.0,1510.0,,2.9,,,,,,21.0,27.0,,
451,33,3.47,2.76,0.017,0.031,0.043,0.34,0.0,0.74,0.0,0.0,0.0,0.0,,,659.86,11.262000000000002,900.0,30.0,350.0,166.0,1130.0,,10.0,,,,,,21.0,33.0,,
452,33,3.47,2.76,0.017,0.031,0.043,0.34,0.0,0.74,0.0,0.0,0.0,0.0,,,659.86,11.262000000000002,900.0,30.0,400.0,50.0,1030.0,,11.3,,,,,,21.0,37.0,,
453,33,3.5,2.66,0.01,0.062,0.042,0.6,0.0,0.0,0.0,0.0,0.0,0.0,,,505.9,12.403500000000003,900.0,30.0,350.0,333.0,1095.0,,5.0,,,,,,21.0,33.0,,
454,33,3.5,2.66,0.01,0.062,0.042,0.6,0.0,0.0,0.0,0.0,0.0,0.0,,,505.9,12.403500000000003,900.0,30.0,300.0,166.0,1425.0,,2.7,,,,,,21.0,19.0,,
455,33,3.5,2.66,0.01,0.062,0.042,0.6,0.0,0.0,0.0,0.0,0.0,0.0,,,505.9,12.403500000000003,900.0,30.0,400.0,83.0,845.0,,5.8,,,,,,21.0,40.0,,
456,34,3.65,2.28,0.006,0.028,0.035,0.4,0.0,0.0,0.0,0.0,0.0,0.0,,,534.9,18.312999999999995,900.0,120.0,400.0,240.0,,,,,30.0,,,,21.0,7.0,,
457,34,3.65,2.28,0.006,0.028,0.035,0.4,0.0,0.0,0.0,0.0,0.0,0.0,,,534.9,18.312999999999995,900.0,120.0,300.0,240.0,,,,,41.0,,,,21.0,23.0,,
458,34,3.65,2.28,0.006,0.028,0.035,0.4,0.0,0.0,0.0,0.0,0.0,0.0,,,534.9,18.312999999999995,900.0,120.0,400.0,150.0,,,,,31.0,,,,21.0,9.0,,
459,34,3.65,2.28,0.006,0.028,0.035,0.4,0.0,0.0,0.0,0.0,0.0,0.0,,,534.9,18.312999999999995,900.0,120.0,300.0,150.0,,,,,40.0,,,,21.0,23.0,,
460,34,3.65,2.28,0.006,0.028,0.035,0.4,0.0,0.0,0.0,0.0,0.0,0.0,,,534.9,18.312999999999995,900.0,120.0,400.0,100.0,,,,,31.0,,,,21.0,9.0,,
461,34,3.65,2.28,0.006,0.028,0.035,0.4,0.0,0.0,0.0,0.0,0.0,0.0,,,534.9,18.312999999999995,900.0,120.0,300.0,100.0,,,,,40.0,,,,21.0,25.0,,
462,34,3.65,2.28,0.006,0.028,0.035,0.4,0.0,0.0,0.0,0.0,0.0,0.0,,,534.9,18.312999999999995,900.0,120.0,400.0,60.0,,,,,28.0,,,,21.0,30.0,,
463,34,3.65,2.28,0.006,0.028,0.035,0.4,0.0,0.0,0.0,0.0,0.0,0.0,,,534.9,18.312999999999995,900.0,120.0,300.0,60.0,,,,,40.0,,,,21.0,24.0,,
464,34,3.65,2.28,0.006,0.028,0.035,0.4,0.0,0.0,0.0,0.0,0.0,0.0,,,534.9,18.312999999999995,900.0,120.0,400.0,35.0,,,,,28.0,,,,21.0,44.0,,
465,34,3.65,2.28,0.006,0.028,0.035,0.4,0.0,0.0,0.0,0.0,0.0,0.0,,,534.9,18.312999999999995,900.0,120.0,300.0,35.0,,,,,39.0,,,,21.0,28.0,,
466,34,3.65,2.28,0.006,0.028,0.035,0.4,0.0,0.0,0.0,0.0,0.0,0.0,,,534.9,18.312999999999995,900.0,120.0,400.0,20.0,,,,,27.0,,,,21.0,48.0,,
467,34,3.65,2.28,0.006,0.028,0.035,0.4,0.0,0.0,0.0,0.0,0.0,0.0,,,534.9,18.312999999999995,900.0,120.0,300.0,20.0,,,,,42.0,,,,21.0,32.0,,
468,34,3.65,2.28,0.006,0.028,0.035,0.4,0.0,0.0,0.0,0.0,0.0,0.0,,,534.9,18.312999999999995,900.0,120.0,400.0,10.0,,,,,30.0,,,,21.0,53.0,,
469,34,3.65,2.28,0.006,0.028,0.035,0.4,0.0,0.0,0.0,0.0,0.0,0.0,,,534.9,18.312999999999995,900.0,120.0,300.0,10.0,,,,,46.0,,,,21.0,24.0,,
470,35,3.0,2.5,0.004,0.004,0.054,0.11,0.58,0.75,0.16,0.0,0.0,0.0,,,627.34,11.213000000000008,900.0,120.0,375.0,120.0,998.0,760.0,11.7,,,,,,21.0,,,
471,35,3.3,2.3,0.004,0.004,0.045,0.14,0.54,0.65,0.14,0.0,0.0,0.0,,,636.8,11.017000000000007,900.0,120.0,375.0,120.0,988.0,733.0,12.4,,,,,,21.0,,,
472,36,3.26,2.6,0.018,0.016,0.056,0.375,0.0,0.0,0.0,0.0,0.0,0.0,,,474.81,17.39299999999999,900.0,30.0,300.0,80.0,1500.0,1240.0,2.2,,,,415.0,,21.0,20.0,,
473,36,3.26,2.6,0.018,0.016,0.056,0.375,0.0,0.0,0.0,0.0,0.0,0.0,,,474.81,17.39299999999999,900.0,30.0,350.0,100.0,1330.0,990.0,8.8,,,,360.0,,21.0,32.0,,
474,36,3.26,2.6,0.018,0.016,0.056,0.375,0.0,0.0,0.0,0.0,0.0,0.0,,,474.81,17.39299999999999,900.0,30.0,400.0,30.0,1000.0,710.0,9.9,,,,270.0,,21.0,37.0,,
475,36,3.565,2.85,0.0235,0.0295,0.048,0.615,0.044,0.525,0.33,0.0,0.0,0.0,,,621.85,10.561000000000009,900.0,30.0,300.0,30.0,1340.0,1000.0,2.2,,,,438.0,,21.0,26.0,,
476,36,3.565,2.85,0.0235,0.0295,0.048,0.615,0.044,0.525,0.33,0.0,0.0,0.0,,,621.85,10.561000000000009,900.0,30.0,400.0,65.0,840.0,840.0,2.8,,,,345.0,,21.0,38.0,,
477,37,3.39,2.56,0.003,0.003,0.04,0.37,0.0,0.29,0.25,0.0,0.0,0.0,,,569.04,14.887999999999995,870.0,120.0,375.0,120.0,930.0,730.0,9.0,,,,,,21.0,,,
478,37,3.52,2.64,0.003,0.003,0.04,0.67,0.0,0.25,0.25,0.0,0.0,0.0,,,639.62,13.528999999999996,870.0,120.0,375.0,120.0,900.0,780.0,9.4,,,,,,21.0,,,
479,37,3.48,2.51,0.003,0.003,0.04,0.56,0.0,0.31,0.15,0.0,0.0,0.0,,,641.16,13.056999999999999,870.0,120.0,375.0,120.0,1154.0,896.0,9.6,,,,,,21.0,,,
480,37,3.5,2.32,0.003,0.003,0.04,0.59,0.0,0.29,0.33,0.0,0.0,0.0,,,669.5,12.413000000000002,870.0,120.0,375.0,120.0,1161.0,850.0,12.0,,,,,,21.0,,,
481,38,3.5,2.5,0.004,0.02,0.035,0.25,1.4,0.0,0.0,0.0,0.0,0.0,,,471.44,14.588,900.0,120.0,375.0,240.0,,,6.5,307.0,,,,,21.0,,,
482,38,3.5,2.5,0.004,0.02,0.035,0.25,1.4,0.0,0.3,0.0,0.0,0.0,,,471.44,14.588,900.0,120.0,375.0,240.0,,,5.7,302.0,,,,,21.0,,,
483,38,3.5,2.5,0.004,0.02,0.035,0.25,1.4,0.0,0.35,0.0,0.0,0.0,,,471.44,14.588,900.0,120.0,375.0,240.0,,,5.9,306.0,,,,,21.0,,,
484,38,3.5,2.5,0.004,0.02,0.035,0.25,1.4,0.0,0.0,0.0,0.0,0.0,,,471.44,14.588,900.0,120.0,375.0,240.0,,,6.9,297.0,,,,,21.0,,,
485,38,3.5,2.5,0.004,0.02,0.035,0.25,0.4,0.0,0.0,0.0,0.0,0.0,,,471.44,19.97399999999999,900.0,120.0,375.0,240.0,,,7.3,303.0,,,,,21.0,,,
486,38,3.5,2.5,0.004,0.02,0.035,0.25,0.4,0.0,0.0,0.0,0.0,0.0,,,471.44,19.97399999999999,900.0,120.0,375.0,240.0,,,7.1,305.0,,,,,21.0,,,
487,38,3.5,2.5,0.004,0.02,0.035,0.25,0.4,0.0,0.0,0.0,0.0,0.0,,,471.44,19.97399999999999,900.0,120.0,375.0,240.0,,,5.5,322.0,,,,,21.0,,,
488,38,3.1,2.5,0.004,0.02,0.035,0.25,0.4,0.0,0.0,0.0,0.0,0.0,,,469.88,17.266999999999996,900.0,120.0,375.0,240.0,,,7.5,310.0,,,,,21.0,,,
489,38,3.5,2.5,0.004,0.02,0.035,0.25,1.4,0.0,0.0,0.0,0.0,0.0,,,471.44,14.588,900.0,120.0,325.0,240.0,,,4.3,378.0,,,,,21.0,,,
490,38,3.5,2.5,0.004,0.02,0.035,0.25,1.4,0.0,0.3,0.0,0.0,0.0,,,471.44,14.588,900.0,120.0,325.0,240.0,,,3.6,373.0,,,,,21.0,,,
491,38,3.5,2.5,0.004,0.02,0.035,0.25,1.4,0.0,0.35,0.0,0.0,0.0,,,471.44,14.588,900.0,120.0,325.0,240.0,,,3.2,373.0,,,,,21.0,,,
492,38,3.5,2.5,0.004,0.02,0.035,0.25,1.4,0.0,0.0,0.0,0.0,0.0,,,471.44,14.588,900.0,120.0,325.0,240.0,,,3.5,356.0,,,,,21.0,,,
493,38,3.5,2.5,0.004,0.02,0.035,0.25,0.4,0.0,0.0,0.0,0.0,0.0,,,471.44,19.97399999999999,900.0,120.0,325.0,240.0,,,5.0,365.0,,,,,21.0,,,
494,38,3.5,2.5,0.004,0.02,0.035,0.25,0.4,0.0,0.0,0.0,0.0,0.0,,,471.44,19.97399999999999,900.0,120.0,325.0,240.0,,,4.0,369.0,,,,,21.0,,,
495,38,3.5,2.5,0.004,0.02,0.035,0.25,0.4,0.0,0.0,0.0,0.0,0.0,,,471.44,19.97399999999999,900.0,120.0,325.0,240.0,,,2.4,347.0,,,,,21.0,,,
496,38,3.1,2.5,0.004,0.02,0.035,0.25,0.4,0.0,0.0,0.0,0.0,0.0,,,469.88,17.266999999999996,900.0,120.0,325.0,240.0,,,4.8,374.0,,,,,21.0,,,
497,39,3.6,3.2,0.013,0.015,0.06,0.24,0.68,0.78,0.31,0.0,0.0,0.0,,,610.3,9.942000000000009,900.0,60.0,435.0,60.0,1024.0,600.0,3.15,330.0,,,,,21.0,32.5,,
498,39,3.6,3.2,0.013,0.015,0.06,0.24,0.68,0.78,0.31,0.0,0.0,0.0,,,610.3,9.942000000000009,900.0,60.0,409.0,60.0,1025.0,550.0,6.6,304.0,,,,,21.0,44.0,,
499,39,3.6,3.2,0.013,0.015,0.06,0.24,0.68,0.78,0.31,0.0,0.0,0.0,,,610.3,9.942000000000009,900.0,60.0,381.0,60.0,1040.0,670.0,6.7,325.0,,,,,21.0,37.5,,
500,39,3.6,3.58,0.01,0.014,0.054,0.24,0.65,0.68,0.32,0.0,0.0,0.0,,,570.04,12.46,900.0,60.0,430.0,60.0,1123.0,580.0,4.0,331.0,,,,,21.0,33.0,,
501,39,3.6,3.58,0.01,0.014,0.054,0.24,0.65,0.68,0.32,0.0,0.0,0.0,,,570.04,12.46,900.0,60.0,408.0,60.0,1100.0,555.0,4.25,313.0,,,,,21.0,39.0,,
502,39,3.6,3.58,0.01,0.014,0.054,0.24,0.65,0.68,0.32,0.0,0.0,0.0,,,570.04,12.46,900.0,60.0,380.0,60.0,1125.0,730.0,9.4,330.0,,,,,21.0,40.0,,
503,39,3.66,2.69,0.005,0.012,0.047,0.2,0.61,0.59,0.28,0.0,0.0,0.0,,,618.91,11.695000000000011,970.0,60.0,440.0,60.0,925.0,525.0,1.5,,,,,,21.0,39.5,,
504,39,3.66,2.69,0.005,0.012,0.047,0.2,0.61,0.59,0.28,0.0,0.0,0.0,,,618.91,11.695000000000011,970.0,60.0,410.0,60.0,965.0,500.0,3.6,,,,,,21.0,57.5,,
505,39,3.66,2.69,0.005,0.012,0.047,0.2,0.61,0.59,0.28,0.0,0.0,0.0,,,618.91,11.695000000000011,970.0,60.0,370.0,60.0,1090.0,670.0,6.1,,,,,,21.0,66.0,,
506,39,3.66,2.69,0.005,0.012,0.047,0.2,0.61,0.59,0.28,0.0,0.0,0.0,,,618.91,11.695000000000011,970.0,60.0,340.0,60.0,1250.0,900.0,9.1,,,,,,21.0,57.0,,
507,39,3.66,2.69,0.005,0.012,0.047,0.2,0.61,0.59,0.28,0.0,0.0,0.0,,,618.91,11.695000000000011,900.0,60.0,454.0,60.0,990.0,525.0,2.5,338.0,,,,,21.0,15.0,,
508,39,3.66,2.69,0.005,0.012,0.047,0.2,0.61,0.59,0.28,0.0,0.0,0.0,,,618.91,11.695000000000011,900.0,60.0,415.0,60.0,1025.0,550.0,6.4,304.0,,,,,21.0,40.0,,
509,39,3.66,2.69,0.005,0.012,0.047,0.2,0.61,0.59,0.28,0.0,0.0,0.0,,,618.91,11.695000000000011,900.0,60.0,375.0,60.0,1040.0,775.0,7.0,338.0,,,,,21.0,38.0,,
510,39,3.66,2.69,0.005,0.012,0.047,0.2,0.61,0.59,0.28,0.0,0.0,0.0,,,618.91,11.695000000000011,900.0,60.0,360.0,60.0,1190.0,880.0,5.35,363.0,,,,,21.0,33.0,,
511,41,3.6,2.66,0.01,0.05,0.085,0.13,0.52,0.52,0.0,0.0,0.0,0.0,,,539.64,10.209500000000007,920.0,120.0,320.0,120.0,1191.0,925.0,3.8,326.0,,,,,21.0,,,
512,41,3.2,2.5,0.015,0.04,0.085,0.15,0.97,0.6,0.0,0.0,0.0,0.0,,,602.82,9.013000000000014,920.0,120.0,320.0,120.0,1140.0,889.0,3.5,288.0,,,,,21.0,,,
513,41,3.6,2.66,0.01,0.05,0.085,0.13,0.52,0.52,0.0,0.0,0.0,0.0,,,539.64,10.209500000000007,920.0,120.0,320.0,120.0,1282.0,956.0,4.1,362.0,,,,,21.0,,,
514,41,3.2,2.5,0.015,0.04,0.085,0.15,0.97,0.6,0.0,0.0,0.0,0.0,,,602.82,9.013000000000014,920.0,120.0,320.0,120.0,1260.0,885.0,4.5,373.0,,,,,21.0,,,
515,41,3.6,2.66,0.01,0.05,0.085,0.13,0.52,0.52,0.0,0.0,0.0,0.0,,,539.64,10.209500000000007,920.0,120.0,320.0,120.0,1204.0,754.0,5.5,331.0,,,,,21.0,,,
516,41,3.2,2.5,0.015,0.04,0.085,0.15,0.97,0.6,0.0,0.0,0.0,0.0,,,602.82,9.013000000000014,920.0,120.0,320.0,120.0,1187.0,790.0,2.9,325.0,,,,,21.0,,,
517,41,3.6,2.66,0.01,0.05,0.085,0.13,0.52,0.52,0.0,0.0,0.0,0.0,,,539.64,10.209500000000007,900.0,120.0,340.0,120.0,1096.0,763.0,6.6,286.0,,,,,21.0,,,
518,41,3.2,2.5,0.015,0.04,0.085,0.15,0.97,0.6,0.0,0.0,0.0,0.0,,,602.82,9.013000000000014,900.0,120.0,340.0,120.0,1034.0,862.0,6.2,260.0,,,,,21.0,,,
519,41,3.6,2.66,0.01,0.05,0.085,0.13,0.52,0.52,0.0,0.0,0.0,0.0,,,539.64,10.209500000000007,900.0,120.0,340.0,120.0,1026.0,754.0,4.9,276.0,,,,,21.0,,,
520,41,3.2,2.5,0.015,0.04,0.085,0.15,0.97,0.6,0.0,0.0,0.0,0.0,,,602.82,9.013000000000014,900.0,120.0,340.0,120.0,1062.0,766.0,6.5,285.0,,,,,21.0,,,
521,41,3.6,2.66,0.01,0.05,0.085,0.13,0.52,0.52,0.0,0.0,0.0,0.0,,,539.64,10.209500000000007,900.0,120.0,340.0,120.0,1091.0,740.0,6.5,293.0,,,,,21.0,,,
522,41,3.2,2.5,0.015,0.04,0.085,0.15,0.97,0.6,0.0,0.0,0.0,0.0,,,602.82,9.013000000000014,900.0,120.0,340.0,120.0,1091.0,768.0,5.3,298.0,,,,,21.0,,,
523,41,3.6,2.66,0.01,0.05,0.085,0.13,0.52,0.52,0.0,0.0,0.0,0.0,,,539.64,10.209500000000007,880.0,120.0,360.0,120.0,951.0,579.0,8.5,254.0,,,,,21.0,,,
524,41,3.2,2.5,0.015,0.04,0.085,0.15,0.97,0.6,0.0,0.0,0.0,0.0,,,602.82,9.013000000000014,880.0,120.0,360.0,120.0,915.0,742.0,8.9,248.0,,,,,21.0,,,
525,41,3.6,2.66,0.01,0.05,0.085,0.13,0.52,0.52,0.0,0.0,0.0,0.0,,,539.64,10.209500000000007,880.0,120.0,360.0,120.0,931.0,714.0,8.8,242.0,,,,,21.0,,,
526,41,3.2,2.5,0.015,0.04,0.085,0.15,0.97,0.6,0.0,0.0,0.0,0.0,,,602.82,9.013000000000014,880.0,120.0,360.0,120.0,1052.0,724.0,6.6,289.0,,,,,21.0,,,
527,41,3.6,2.66,0.01,0.05,0.085,0.13,0.52,0.52,0.0,0.0,0.0,0.0,,,539.64,10.209500000000007,880.0,120.0,360.0,120.0,1003.0,627.0,8.0,270.0,,,,,21.0,,,
528,41,3.2,2.5,0.015,0.04,0.085,0.15,0.97,0.6,0.0,0.0,0.0,0.0,,,602.82,9.013000000000014,880.0,120.0,360.0,120.0,937.0,656.0,9.6,240.0,,,,,21.0,,,
529,41,3.6,2.66,0.01,0.05,0.085,0.13,0.52,0.52,0.0,0.0,0.0,0.0,,,539.64,10.209500000000007,860.0,120.0,380.0,120.0,862.0,613.0,11.3,221.0,,,,,21.0,,,
530,41,3.2,2.5,0.015,0.04,0.085,0.15,0.97,0.6,0.0,0.0,0.0,0.0,,,602.82,9.013000000000014,860.0,120.0,380.0,120.0,852.0,651.0,8.8,223.0,,,,,21.0,,,
531,41,3.6,2.66,0.01,0.05,0.085,0.13,0.52,0.52,0.0,0.0,0.0,0.0,,,539.64,10.209500000000007,860.0,120.0,380.0,120.0,860.0,605.0,10.2,220.0,,,,,21.0,,,
532,41,3.2,2.5,0.015,0.04,0.085,0.15,0.97,0.6,0.0,0.0,0.0,0.0,,,602.82,9.013000000000014,860.0,120.0,380.0,120.0,825.0,643.0,11.6,218.0,,,,,21.0,,,
533,41,3.6,2.66,0.01,0.05,0.085,0.13,0.52,0.52,0.0,0.0,0.0,0.0,,,539.64,10.209500000000007,860.0,120.0,380.0,120.0,992.0,651.0,9.8,266.0,,,,,21.0,,,
534,41,3.2,2.5,0.015,0.04,0.085,0.15,0.97,0.6,0.0,0.0,0.0,0.0,,,602.82,9.013000000000014,860.0,120.0,380.0,120.0,928.0,703.0,6.9,225.0,,,,,21.0,,,
535,41,3.5,2.35,0.015,0.035,0.065,0.13,1.0,0.95,0.0,0.0,0.0,0.0,,,645.37,8.903000000000015,920.0,120.0,320.0,120.0,1231.0,956.0,3.1,346.0,,,,,21.0,,,
536,41,3.5,2.35,0.015,0.035,0.065,0.13,1.0,0.95,0.0,0.0,0.0,0.0,,,645.37,8.903000000000015,920.0,120.0,320.0,120.0,1091.0,808.0,6.9,290.0,,,,,21.0,,,
