Repository: AntoniKedzierski/Metallurgy

File: data/processed/metalurgy.csv (part 3 of 5)
,source_id,carbon,silicon,sulfur,phosphorus,magnesium,manganese,nickel,copper,molybdenum,chromium,aluminium,tin,perlite_perc,ferrite_perc,durability_liquid_state,tensile_liquid_state,austenitization_temp,austenitization_duration,hardening_temp,hardening_duration,Rm,R02,A5,HB,HRC,HRA,HV,impact_strength,impact_strength_temp,austenite_perc,martensite_perc,retained_austenite_perc
537,41,3.5,2.35,0.015,0.035,0.065,0.13,1.0,0.95,0.0,0.0,0.0,0.0,,,645.37,8.903000000000015,920.0,120.0,320.0,120.0,1230.0,826.0,5.1,337.0,,,,,21.0,,,
538,41,3.5,2.35,0.015,0.035,0.065,0.13,1.0,0.95,0.0,0.0,0.0,0.0,,,645.37,8.903000000000015,900.0,120.0,340.0,120.0,1003.0,793.0,6.6,258.0,,,,,21.0,,,
539,41,3.5,2.35,0.015,0.035,0.065,0.13,1.0,0.95,0.0,0.0,0.0,0.0,,,645.37,8.903000000000015,900.0,120.0,340.0,120.0,971.0,713.0,10.7,262.0,,,,,21.0,,,
540,41,3.5,2.35,0.015,0.035,0.065,0.13,1.0,0.95,0.0,0.0,0.0,0.0,,,645.37,8.903000000000015,900.0,120.0,340.0,120.0,1104.0,775.0,5.7,297.0,,,,,21.0,,,
541,41,3.5,2.35,0.015,0.035,0.065,0.13,1.0,0.95,0.0,0.0,0.0,0.0,,,645.37,8.903000000000015,880.0,120.0,360.0,120.0,883.0,676.0,8.2,229.0,,,,,21.0,,,
542,41,3.5,2.35,0.015,0.035,0.065,0.13,1.0,0.95,0.0,0.0,0.0,0.0,,,645.37,8.903000000000015,880.0,120.0,360.0,120.0,1023.0,721.0,8.3,276.0,,,,,21.0,,,
543,41,3.5,2.35,0.015,0.035,0.065,0.13,1.0,0.95,0.0,0.0,0.0,0.0,,,645.37,8.903000000000015,880.0,120.0,360.0,120.0,986.0,722.0,9.6,258.0,,,,,21.0,,,
544,41,3.5,2.35,0.015,0.035,0.065,0.13,1.0,0.95,0.0,0.0,0.0,0.0,,,645.37,8.903000000000015,860.0,120.0,380.0,120.0,868.0,614.0,11.0,225.0,,,,,21.0,,,
545,41,3.5,2.35,0.015,0.035,0.065,0.13,1.0,0.95,0.0,0.0,0.0,0.0,,,645.37,8.903000000000015,860.0,120.0,380.0,120.0,921.0,693.0,11.0,249.0,,,,,21.0,,,
546,41,3.5,2.35,0.015,0.035,0.065,0.13,1.0,0.95,0.0,0.0,0.0,0.0,,,645.37,8.903000000000015,860.0,120.0,380.0,120.0,933.0,686.0,5.7,232.0,,,,,21.0,,,
547,41,3.55,2.3,0.015,0.035,0.06,0.13,1.45,0.6,0.0,0.0,0.0,0.0,,,622.98,8.903000000000015,920.0,120.0,320.0,120.0,1191.0,926.0,3.4,330.0,,,,,21.0,,,
548,41,3.55,2.3,0.015,0.035,0.06,0.13,1.45,0.6,0.0,0.0,0.0,0.0,,,622.98,8.903000000000015,920.0,120.0,320.0,120.0,1130.0,888.0,5.6,301.0,,,,,21.0,,,
549,41,3.55,2.3,0.015,0.035,0.06,0.13,1.45,0.6,0.0,0.0,0.0,0.0,,,622.98,8.903000000000015,920.0,120.0,320.0,120.0,1087.0,755.0,3.5,310.0,,,,,21.0,,,
550,41,3.55,2.3,0.015,0.035,0.06,0.13,1.45,0.6,0.0,0.0,0.0,0.0,,,622.98,8.903000000000015,900.0,120.0,340.0,120.0,1046.0,799.0,5.9,284.0,,,,,21.0,,,
551,41,3.55,2.3,0.015,0.035,0.06,0.13,1.45,0.6,0.0,0.0,0.0,0.0,,,622.98,8.903000000000015,900.0,120.0,340.0,120.0,868.0,740.0,3.5,230.0,,,,,21.0,,,
552,41,3.55,2.3,0.015,0.035,0.06,0.13,1.45,0.6,0.0,0.0,0.0,0.0,,,622.98,8.903000000000015,900.0,120.0,340.0,120.0,1065.0,755.0,4.3,280.0,,,,,21.0,,,
553,41,3.55,2.3,0.015,0.035,0.06,0.13,1.45,0.6,0.0,0.0,0.0,0.0,,,622.98,8.903000000000015,880.0,120.0,360.0,120.0,914.0,647.0,8.6,250.0,,,,,21.0,,,
554,41,3.55,2.3,0.015,0.035,0.06,0.13,1.45,0.6,0.0,0.0,0.0,0.0,,,622.98,8.903000000000015,880.0,120.0,360.0,120.0,1091.0,751.0,8.3,289.0,,,,,21.0,,,
555,41,3.55,2.3,0.015,0.035,0.06,0.13,1.45,0.6,0.0,0.0,0.0,0.0,,,622.98,8.903000000000015,880.0,120.0,360.0,120.0,946.0,666.0,9.0,256.0,,,,,21.0,,,
556,41,3.55,2.3,0.015,0.035,0.06,0.13,1.45,0.6,0.0,0.0,0.0,0.0,,,622.98,8.903000000000015,860.0,120.0,380.0,120.0,883.0,651.0,10.3,230.0,,,,,21.0,,,
557,41,3.55,2.3,0.015,0.035,0.06,0.13,1.45,0.6,0.0,0.0,0.0,0.0,,,622.98,8.903000000000015,860.0,120.0,380.0,120.0,935.0,712.0,7.3,243.0,,,,,21.0,,,
558,41,3.55,2.3,0.015,0.035,0.06,0.13,1.45,0.6,0.0,0.0,0.0,0.0,,,622.98,8.903000000000015,860.0,120.0,380.0,120.0,930.0,695.0,8.2,242.0,,,,,21.0,,,
559,41,3.6,2.4,0.01,0.035,0.058,0.19,0.98,0.22,0.0,0.0,0.0,0.0,,,522.7,11.030999999999997,920.0,120.0,320.0,120.0,1078.0,823.0,8.0,280.0,,,,,21.0,,,
560,41,3.6,2.4,0.01,0.035,0.058,0.19,0.98,0.22,0.0,0.0,0.0,0.0,,,522.7,11.030999999999997,920.0,120.0,320.0,120.0,1263.0,898.0,4.3,366.0,,,,,21.0,,,
561,41,3.6,2.4,0.01,0.035,0.058,0.19,0.98,0.22,0.0,0.0,0.0,0.0,,,522.7,11.030999999999997,920.0,120.0,320.0,120.0,1204.0,741.0,5.7,335.0,,,,,21.0,,,
562,41,3.6,2.4,0.01,0.035,0.058,0.19,0.98,0.22,0.0,0.0,0.0,0.0,,,522.7,11.030999999999997,900.0,120.0,340.0,120.0,1068.0,855.0,6.8,286.0,,,,,21.0,,,
563,41,3.6,2.4,0.01,0.035,0.058,0.19,0.98,0.22,0.0,0.0,0.0,0.0,,,522.7,11.030999999999997,900.0,120.0,340.0,120.0,945.0,701.0,7.0,258.0,,,,,21.0,,,
564,41,3.6,2.4,0.01,0.035,0.058,0.19,0.98,0.22,0.0,0.0,0.0,0.0,,,522.7,11.030999999999997,900.0,120.0,340.0,120.0,1065.0,698.0,5.9,275.0,,,,,21.0,,,
565,41,3.6,2.4,0.01,0.035,0.058,0.19,0.98,0.22,0.0,0.0,0.0,0.0,,,522.7,11.030999999999997,880.0,120.0,360.0,120.0,903.0,635.0,8.6,248.0,,,,,21.0,,,
566,41,3.6,2.4,0.01,0.035,0.058,0.19,0.98,0.22,0.0,0.0,0.0,0.0,,,522.7,11.030999999999997,880.0,120.0,360.0,120.0,836.0,664.0,7.0,222.0,,,,,21.0,,,
567,41,3.6,2.4,0.01,0.035,0.058,0.19,0.98,0.22,0.0,0.0,0.0,0.0,,,522.7,11.030999999999997,880.0,120.0,360.0,120.0,1003.0,641.0,7.1,265.0,,,,,21.0,,,
568,41,3.6,2.4,0.01,0.035,0.058,0.19,0.98,0.22,0.0,0.0,0.0,0.0,,,522.7,11.030999999999997,860.0,120.0,380.0,120.0,868.0,627.0,8.8,226.0,,,,,21.0,,,
569,41,3.6,2.4,0.01,0.035,0.058,0.19,0.98,0.22,0.0,0.0,0.0,0.0,,,522.7,11.030999999999997,860.0,120.0,380.0,120.0,1013.0,686.0,8.3,270.0,,,,,21.0,,,
570,41,3.6,2.4,0.01,0.035,0.058,0.19,0.98,0.22,0.0,0.0,0.0,0.0,,,522.7,11.030999999999997,860.0,120.0,380.0,120.0,961.0,627.0,7.5,245.0,,,,,21.0,,,
571,41,3.3,2.2,0.012,0.02,0.055,0.1,1.49,1.03,0.0,0.0,0.0,0.0,,,623.72,9.157000000000014,920.0,120.0,320.0,120.0,1216.0,936.0,3.8,361.0,,,,,21.0,,,
572,41,3.7,2.45,0.015,0.035,0.055,0.18,0.49,0.59,0.0,0.0,0.0,0.0,,,624.68,9.661000000000008,920.0,120.0,320.0,120.0,1104.0,855.0,7.5,299.0,,,,,21.0,,,
573,41,3.3,2.2,0.012,0.02,0.055,0.1,1.49,1.03,0.0,0.0,0.0,0.0,,,623.72,9.157000000000014,920.0,120.0,320.0,120.0,1215.0,968.0,4.4,368.0,,,,,21.0,,,
574,41,3.7,2.45,0.015,0.035,0.055,0.18,0.49,0.59,0.0,0.0,0.0,0.0,,,624.68,9.661000000000008,920.0,120.0,320.0,120.0,1265.0,985.0,4.9,371.0,,,,,21.0,,,
575,41,3.3,2.2,0.012,0.02,0.055,0.1,1.49,1.03,0.0,0.0,0.0,0.0,,,623.72,9.157000000000014,920.0,120.0,320.0,120.0,1129.0,798.0,4.9,312.0,,,,,21.0,,,
576,41,3.7,2.45,0.015,0.035,0.055,0.18,0.49,0.59,0.0,0.0,0.0,0.0,,,624.68,9.661000000000008,920.0,120.0,320.0,120.0,1134.0,764.0,3.2,315.0,,,,,21.0,,,
577,41,3.3,2.2,0.012,0.02,0.055,0.1,1.49,1.03,0.0,0.0,0.0,0.0,,,623.72,9.157000000000014,900.0,120.0,340.0,120.0,984.0,786.0,6.2,258.0,,,,,21.0,,,
578,41,3.7,2.45,0.015,0.035,0.055,0.18,0.49,0.59,0.0,0.0,0.0,0.0,,,624.68,9.661000000000008,900.0,120.0,340.0,120.0,956.0,747.0,8.5,281.0,,,,,21.0,,,
579,41,3.3,2.2,0.012,0.02,0.055,0.1,1.49,1.03,0.0,0.0,0.0,0.0,,,623.72,9.157000000000014,900.0,120.0,340.0,120.0,914.0,702.0,9.1,248.0,,,,,21.0,,,
580,41,3.7,2.45,0.015,0.035,0.055,0.18,0.49,0.59,0.0,0.0,0.0,0.0,,,624.68,9.661000000000008,900.0,120.0,340.0,120.0,1003.0,741.0,8.6,268.0,,,,,21.0,,,
581,41,3.3,2.2,0.012,0.02,0.055,0.1,1.49,1.03,0.0,0.0,0.0,0.0,,,623.72,9.157000000000014,900.0,120.0,340.0,120.0,1091.0,762.0,5.5,294.0,,,,,21.0,,,
582,41,3.7,2.45,0.015,0.035,0.055,0.18,0.49,0.59,0.0,0.0,0.0,0.0,,,624.68,9.661000000000008,900.0,120.0,340.0,120.0,1078.0,739.0,5.1,285.0,,,,,21.0,,,
583,41,3.3,2.2,0.012,0.02,0.055,0.1,1.49,1.03,0.0,0.0,0.0,0.0,,,623.72,9.157000000000014,880.0,120.0,360.0,120.0,883.0,711.0,7.1,228.0,,,,,21.0,,,
584,41,3.7,2.45,0.015,0.035,0.055,0.18,0.49,0.59,0.0,0.0,0.0,0.0,,,624.68,9.661000000000008,880.0,120.0,360.0,120.0,925.0,704.0,8.5,253.0,,,,,21.0,,,
585,41,3.3,2.2,0.012,0.02,0.055,0.1,1.49,1.03,0.0,0.0,0.0,0.0,,,623.72,9.157000000000014,880.0,120.0,360.0,120.0,808.0,652.0,9.3,221.0,,,,,21.0,,,
586,41,3.7,2.45,0.015,0.035,0.055,0.18,0.49,0.59,0.0,0.0,0.0,0.0,,,624.68,9.661000000000008,880.0,120.0,360.0,120.0,919.0,675.0,8.6,249.0,,,,,21.0,,,
587,41,3.3,2.2,0.012,0.02,0.055,0.1,1.49,1.03,0.0,0.0,0.0,0.0,,,623.72,9.157000000000014,880.0,120.0,360.0,120.0,1018.0,720.0,7.4,238.0,,,,,21.0,,,
588,41,3.7,2.45,0.015,0.035,0.055,0.18,0.49,0.59,0.0,0.0,0.0,0.0,,,624.68,9.661000000000008,880.0,120.0,360.0,120.0,923.0,646.0,8.1,226.0,,,,,21.0,,,
589,41,3.3,2.2,0.012,0.02,0.055,0.1,1.49,1.03,0.0,0.0,0.0,0.0,,,623.72,9.157000000000014,860.0,120.0,380.0,120.0,852.0,648.0,8.5,228.0,,,,,21.0,,,
590,41,3.7,2.45,0.015,0.035,0.055,0.18,0.49,0.59,0.0,0.0,0.0,0.0,,,624.68,9.661000000000008,860.0,120.0,380.0,120.0,909.0,648.0,11.4,241.0,,,,,21.0,,,
591,41,3.3,2.2,0.012,0.02,0.055,0.1,1.49,1.03,0.0,0.0,0.0,0.0,,,623.72,9.157000000000014,860.0,120.0,380.0,120.0,842.0,683.0,11.4,231.0,,,,,21.0,,,
592,41,3.7,2.45,0.015,0.035,0.055,0.18,0.49,0.59,0.0,0.0,0.0,0.0,,,624.68,9.661000000000008,860.0,120.0,380.0,120.0,1052.0,722.0,6.9,280.0,,,,,21.0,,,
593,41,3.3,2.2,0.012,0.02,0.055,0.1,1.49,1.03,0.0,0.0,0.0,0.0,,,623.72,9.157000000000014,860.0,120.0,380.0,120.0,926.0,634.0,6.4,235.0,,,,,21.0,,,
594,41,3.7,2.45,0.015,0.035,0.055,0.18,0.49,0.59,0.0,0.0,0.0,0.0,,,624.68,9.661000000000008,860.0,120.0,380.0,120.0,939.0,695.0,8.2,243.0,,,,,21.0,,,
595,41,3.6,2.5,0.011,0.025,0.051,0.1,1.55,1.0,0.0,0.0,0.0,0.0,,,622.17,8.903000000000015,920.0,120.0,320.0,120.0,1130.0,901.0,5.0,308.0,,,,,21.0,,,
596,41,3.6,2.5,0.011,0.025,0.051,0.1,1.55,1.0,0.0,0.0,0.0,0.0,,,622.17,8.903000000000015,920.0,120.0,320.0,120.0,1203.0,953.0,4.8,364.0,,,,,21.0,,,
597,41,3.6,2.5,0.011,0.025,0.051,0.1,1.55,1.0,0.0,0.0,0.0,0.0,,,622.17,8.903000000000015,920.0,120.0,320.0,120.0,1257.0,795.0,4.7,345.0,,,,,21.0,,,
598,41,3.6,2.5,0.011,0.025,0.051,0.1,1.55,1.0,0.0,0.0,0.0,0.0,,,622.17,8.903000000000015,900.0,120.0,340.0,120.0,1062.0,774.0,6.2,282.0,,,,,21.0,,,
599,41,3.6,2.5,0.011,0.025,0.051,0.1,1.55,1.0,0.0,0.0,0.0,0.0,,,622.17,8.903000000000015,900.0,120.0,340.0,120.0,925.0,700.0,9.7,249.0,,,,,21.0,,,
600,41,3.6,2.5,0.011,0.025,0.051,0.1,1.55,1.0,0.0,0.0,0.0,0.0,,,622.17,8.903000000000015,900.0,120.0,340.0,120.0,1091.0,739.0,5.0,295.0,,,,,21.0,,,
601,41,3.6,2.5,0.011,0.025,0.051,0.1,1.55,1.0,0.0,0.0,0.0,0.0,,,622.17,8.903000000000015,880.0,120.0,360.0,120.0,883.0,638.0,7.9,229.0,,,,,21.0,,,
602,41,3.6,2.5,0.011,0.025,0.051,0.1,1.55,1.0,0.0,0.0,0.0,0.0,,,622.17,8.903000000000015,880.0,120.0,360.0,120.0,878.0,678.0,6.6,236.0,,,,,21.0,,,
603,41,3.6,2.5,0.011,0.025,0.051,0.1,1.55,1.0,0.0,0.0,0.0,0.0,,,622.17,8.903000000000015,880.0,120.0,360.0,120.0,942.0,662.0,8.5,248.0,,,,,21.0,,,
604,41,3.6,2.5,0.011,0.025,0.051,0.1,1.55,1.0,0.0,0.0,0.0,0.0,,,622.17,8.903000000000015,860.0,120.0,380.0,120.0,873.0,649.0,8.4,226.0,,,,,21.0,,,
605,41,3.6,2.5,0.011,0.025,0.051,0.1,1.55,1.0,0.0,0.0,0.0,0.0,,,622.17,8.903000000000015,860.0,120.0,380.0,120.0,1052.0,723.0,6.3,286.0,,,,,21.0,,,
606,41,3.6,2.5,0.011,0.025,0.051,0.1,1.55,1.0,0.0,0.0,0.0,0.0,,,622.17,8.903000000000015,860.0,120.0,380.0,120.0,932.0,652.0,11.9,235.0,,,,,21.0,,,
607,41,3.45,2.55,0.01,0.04,0.05,0.1,0.5,0.96,0.0,0.0,0.0,0.0,,,625.54,9.146000000000013,920.0,120.0,320.0,120.0,1183.0,832.0,2.9,254.0,,,,,21.0,,,
608,41,3.45,2.55,0.01,0.04,0.05,0.1,0.5,0.96,0.0,0.0,0.0,0.0,,,625.54,9.146000000000013,920.0,120.0,320.0,120.0,1252.0,848.0,3.3,360.0,,,,,21.0,,,
609,41,3.45,2.55,0.01,0.04,0.05,0.1,0.5,0.96,0.0,0.0,0.0,0.0,,,625.54,9.146000000000013,920.0,120.0,320.0,120.0,1191.0,732.0,5.4,328.0,,,,,21.0,,,
610,41,3.45,2.55,0.01,0.04,0.05,0.1,0.5,0.96,0.0,0.0,0.0,0.0,,,625.54,9.146000000000013,900.0,120.0,340.0,120.0,1048.0,848.0,5.4,281.0,,,,,21.0,,,
611,41,3.45,2.55,0.01,0.04,0.05,0.1,0.5,0.96,0.0,0.0,0.0,0.0,,,625.54,9.146000000000013,900.0,120.0,340.0,120.0,904.0,666.0,7.4,240.0,,,,,21.0,,,
612,41,3.45,2.55,0.01,0.04,0.05,0.1,0.5,0.96,0.0,0.0,0.0,0.0,,,625.54,9.146000000000013,900.0,120.0,340.0,120.0,1029.0,723.0,4.6,276.0,,,,,21.0,,,
613,41,3.45,2.55,0.01,0.04,0.05,0.1,0.5,0.96,0.0,0.0,0.0,0.0,,,625.54,9.146000000000013,880.0,120.0,360.0,120.0,897.0,647.0,8.3,230.0,,,,,21.0,,,
614,41,3.45,2.55,0.01,0.04,0.05,0.1,0.5,0.96,0.0,0.0,0.0,0.0,,,625.54,9.146000000000013,880.0,120.0,360.0,120.0,1029.0,714.0,6.5,270.0,,,,,21.0,,,
615,41,3.45,2.55,0.01,0.04,0.05,0.1,0.5,0.96,0.0,0.0,0.0,0.0,,,625.54,9.146000000000013,880.0,120.0,360.0,120.0,935.0,584.0,6.6,248.0,,,,,21.0,,,
616,41,3.45,2.55,0.01,0.04,0.05,0.1,0.5,0.96,0.0,0.0,0.0,0.0,,,625.54,9.146000000000013,860.0,120.0,380.0,120.0,835.0,642.0,10.8,218.0,,,,,21.0,,,
617,41,3.45,2.55,0.01,0.04,0.05,0.1,0.5,0.96,0.0,0.0,0.0,0.0,,,625.54,9.146000000000013,860.0,120.0,380.0,120.0,992.0,641.0,9.8,263.0,,,,,21.0,,,
618,41,3.45,2.55,0.01,0.04,0.05,0.1,0.5,0.96,0.0,0.0,0.0,0.0,,,625.54,9.146000000000013,860.0,120.0,380.0,120.0,989.0,641.0,10.7,245.0,,,,,21.0,,,
619,42,3.43,1.91,0.026,0.063,0.06,0.21,1.9,0.47,0.0,0.0,0.0,0.0,,,608.26,8.903000000000015,900.0,120.0,300.0,120.0,1387.0,,0.5,,,,,,21.0,,,
620,42,3.43,1.91,0.026,0.063,0.06,0.21,1.9,0.47,0.0,0.0,0.0,0.0,,,608.26,8.903000000000015,900.0,120.0,300.0,120.0,1390.0,,1.2,,,,,,21.0,,,
621,42,3.43,1.91,0.026,0.063,0.06,0.21,1.9,0.47,0.0,0.0,0.0,0.0,,,608.26,8.903000000000015,900.0,120.0,300.0,120.0,1426.0,,0.6,,,,,,21.0,,,
622,42,3.65,2.55,0.025,0.061,0.06,0.27,1.57,0.54,0.0,0.0,0.0,0.0,,,594.25,8.903000000000015,900.0,120.0,300.0,120.0,1505.0,,1.5,,,,,,21.0,,,
623,42,3.65,2.55,0.025,0.061,0.06,0.27,1.57,0.54,0.0,0.0,0.0,0.0,,,594.25,8.903000000000015,900.0,120.0,300.0,120.0,1538.0,,2.7,,,,,,21.0,,,
624,42,3.65,2.55,0.025,0.061,0.06,0.27,1.57,0.54,0.0,0.0,0.0,0.0,,,594.25,8.903000000000015,900.0,120.0,300.0,120.0,1541.0,,3.0,,,,,,21.0,,,
625,42,3.43,2.49,0.02,0.061,0.056,0.28,1.6,0.69,0.0,0.0,0.0,0.0,,,628.18,8.903000000000015,900.0,120.0,300.0,120.0,1444.0,,0.6,,,,,,21.0,,,
626,42,3.43,2.49,0.02,0.061,0.056,0.28,1.6,0.69,0.0,0.0,0.0,0.0,,,628.18,8.903000000000015,900.0,120.0,300.0,120.0,1449.0,,2.6,,,,,,21.0,,,
627,42,3.43,2.49,0.02,0.061,0.056,0.28,1.6,0.69,0.0,0.0,0.0,0.0,,,628.18,8.903000000000015,900.0,120.0,300.0,120.0,1481.0,,2.2,,,,,,21.0,,,
628,42,3.69,2.07,0.029,0.058,0.053,0.26,1.58,0.8,0.0,0.0,0.0,0.0,,,630.98,8.903000000000015,900.0,120.0,300.0,120.0,1402.0,,4.3,,,,,,21.0,,,
629,42,3.69,2.07,0.029,0.058,0.053,0.26,1.58,0.8,0.0,0.0,0.0,0.0,,,630.98,8.903000000000015,900.0,120.0,300.0,120.0,1434.0,,6.3,,,,,,21.0,,,
630,42,3.69,2.07,0.029,0.058,0.053,0.26,1.58,0.8,0.0,0.0,0.0,0.0,,,630.98,8.903000000000015,900.0,120.0,300.0,120.0,1433.0,,5.0,,,,,,21.0,,,
631,42,3.6,2.45,0.022,0.059,0.053,0.25,2.15,0.81,0.0,0.0,0.0,0.0,,,637.09,8.903000000000015,900.0,120.0,300.0,120.0,1462.0,,6.9,,,,,,21.0,,,
632,42,3.6,2.45,0.022,0.059,0.053,0.25,2.15,0.81,0.0,0.0,0.0,0.0,,,637.09,8.903000000000015,900.0,120.0,300.0,120.0,1484.0,,7.2,,,,,,21.0,,,
633,42,3.6,2.45,0.022,0.059,0.053,0.25,2.15,0.81,0.0,0.0,0.0,0.0,,,637.09,8.903000000000015,900.0,120.0,300.0,120.0,1485.0,,5.4,,,,,,21.0,,,
634,42,3.54,2.65,0.019,0.06,0.051,0.26,1.52,0.81,0.0,0.0,0.0,0.0,,,630.89,8.903000000000015,900.0,120.0,380.0,120.0,1038.0,,13.2,292.0,31.0,,,,21.0,,,
635,42,3.54,2.65,0.019,0.06,0.051,0.26,1.52,0.81,0.0,0.0,0.0,0.0,,,630.89,8.903000000000015,900.0,120.0,360.0,120.0,1075.0,,12.8,310.0,34.0,,,,21.0,,,
636,42,3.54,2.65,0.019,0.06,0.051,0.26,1.52,0.81,0.0,0.0,0.0,0.0,,,630.89,8.903000000000015,900.0,120.0,360.0,120.0,1128.0,795.0,7.8,321.0,34.0,,,,21.0,,,
637,42,3.54,2.65,0.019,0.06,0.051,0.26,1.52,0.81,0.0,0.0,0.0,0.0,,,630.89,8.903000000000015,900.0,120.0,340.0,120.0,1203.0,,8.7,360.0,39.0,,,,21.0,,,
638,42,3.54,2.65,0.019,0.06,0.051,0.26,1.52,0.81,0.0,0.0,0.0,0.0,,,630.89,8.903000000000015,900.0,120.0,320.0,120.0,1260.0,,7.3,368.0,40.0,,,,21.0,,,
639,42,3.6,2.62,0.031,0.066,0.051,0.25,0.96,0.77,0.0,0.0,0.0,0.0,,,613.01,8.903000000000015,900.0,120.0,300.0,120.0,1534.0,,2.1,,,,,,21.0,,,
640,42,3.6,2.62,0.031,0.066,0.051,0.25,0.96,0.77,0.0,0.0,0.0,0.0,,,613.01,8.903000000000015,900.0,120.0,300.0,120.0,1538.0,,2.0,,,,,,21.0,,,
641,42,3.6,2.62,0.031,0.066,0.051,0.25,0.96,0.77,0.0,0.0,0.0,0.0,,,613.01,8.903000000000015,900.0,120.0,300.0,120.0,1548.0,,0.7,,,,,,21.0,,,
642,42,3.54,2.65,0.019,0.06,0.051,0.26,1.52,0.81,0.0,0.0,0.0,0.0,,,630.89,8.903000000000015,900.0,120.0,300.0,120.0,1340.0,,5.2,379.0,41.0,,,,21.0,,,
643,42,3.54,2.65,0.019,0.06,0.051,0.26,1.52,0.81,0.0,0.0,0.0,0.0,,,630.89,8.903000000000015,900.0,120.0,300.0,120.0,1436.0,1137.0,2.6,410.0,44.0,,,,21.0,,,
644,42,3.54,2.65,0.019,0.06,0.051,0.26,1.52,0.81,0.0,0.0,0.0,0.0,,,630.89,8.903000000000015,900.0,120.0,280.0,120.0,1470.0,,3.8,426.0,45.0,,,,21.0,,,
645,42,3.55,2.47,0.026,0.06,0.05,0.27,1.65,0.9,0.0,0.0,0.0,0.0,,,639.2,8.903000000000015,900.0,120.0,300.0,120.0,1470.0,,2.7,,,,,,21.0,,,
646,42,3.55,2.47,0.026,0.06,0.05,0.27,1.65,0.9,0.0,0.0,0.0,0.0,,,639.2,8.903000000000015,900.0,120.0,300.0,120.0,1500.0,,2.2,,,,,,21.0,,,
647,42,3.55,2.47,0.026,0.06,0.05,0.27,1.65,0.9,0.0,0.0,0.0,0.0,,,639.2,8.903000000000015,900.0,120.0,300.0,120.0,1497.0,,2.3,,,,,,21.0,,,
648,42,3.59,2.11,0.026,0.064,0.048,0.27,1.02,0.98,0.0,0.0,0.0,0.0,,,643.18,8.903000000000015,900.0,120.0,300.0,120.0,1337.0,,2.9,,,,,,21.0,,,
649,42,3.59,2.11,0.026,0.064,0.048,0.27,1.02,0.98,0.0,0.0,0.0,0.0,,,643.18,8.903000000000015,900.0,120.0,300.0,120.0,1351.0,,1.3,,,,,,21.0,,,
650,42,3.59,2.11,0.026,0.064,0.048,0.27,1.02,0.98,0.0,0.0,0.0,0.0,,,643.18,8.903000000000015,900.0,120.0,300.0,120.0,1362.0,,3.0,,,,,,21.0,,,
651,42,3.72,2.93,0.036,0.057,0.044,0.21,0.98,0.56,0.0,0.0,0.0,0.0,,,524.54,9.726000000000013,900.0,120.0,300.0,120.0,1365.0,,3.5,,,,,,21.0,,,
652,42,3.72,2.93,0.036,0.057,0.044,0.21,0.98,0.56,0.0,0.0,0.0,0.0,,,524.54,9.726000000000013,900.0,120.0,300.0,120.0,1376.0,,2.0,,,,,,21.0,,,
653,42,3.72,2.93,0.036,0.057,0.044,0.21,0.98,0.56,0.0,0.0,0.0,0.0,,,524.54,9.726000000000013,900.0,120.0,300.0,120.0,1369.0,,2.9,,,,,,21.0,,,
654,42,3.48,3.03,0.027,0.063,0.041,0.33,2.03,1.0,0.0,0.0,0.0,0.0,,,603.24,8.903000000000015,900.0,120.0,300.0,120.0,1512.0,,2.9,,,,,,21.0,,,
655,42,3.48,3.03,0.027,0.063,0.041,0.33,2.03,1.0,0.0,0.0,0.0,0.0,,,603.24,8.903000000000015,900.0,120.0,300.0,120.0,1461.0,,3.4,,,,,,21.0,,,
656,42,3.48,3.03,0.027,0.063,0.041,0.33,2.03,1.0,0.0,0.0,0.0,0.0,,,603.24,8.903000000000015,900.0,120.0,300.0,120.0,1515.0,,3.9,,,,,,21.0,,,
657,42,3.8,2.91,0.035,0.061,0.037,0.32,1.5,0.71,0.0,0.0,0.0,0.0,,,602.09,8.903000000000015,900.0,120.0,300.0,120.0,1475.0,,2.0,,,,,,21.0,,,
658,42,3.8,2.91,0.035,0.061,0.037,0.32,1.5,0.71,0.0,0.0,0.0,0.0,,,602.09,8.903000000000015,900.0,120.0,300.0,120.0,1499.0,,3.3,,,,,,21.0,,,
659,42,3.8,2.91,0.035,0.061,0.037,0.32,1.5,0.71,0.0,0.0,0.0,0.0,,,602.09,8.903000000000015,900.0,120.0,300.0,120.0,1493.0,,2.5,,,,,,21.0,,,
660,43,3.55,2.43,0.01,0.043,0.071,0.17,1.48,0.85,0.0,0.0,0.0,0.0,,,672.38,8.903000000000015,900.0,120.0,360.0,90.0,1065.0,,,,31.5,,,,21.0,,,
661,43,3.68,2.66,0.01,0.035,0.068,0.07,1.67,0.78,0.0,0.0,0.0,0.0,,,609.16,8.968000000000014,900.0,120.0,280.0,90.0,1371.0,,,,42.5,,,,21.0,,,
662,44,3.54,2.65,0.019,0.06,0.051,0.26,1.52,0.81,0.0,0.0,0.0,0.0,,,630.89,8.903000000000015,900.0,120.0,380.0,120.0,1036.0,,,,30.9,,,,21.0,,,
663,44,3.54,2.65,0.019,0.06,0.051,0.26,1.52,0.81,0.0,0.0,0.0,0.0,,,630.89,8.903000000000015,900.0,120.0,360.0,120.0,1075.0,,,,33.5,,,,21.0,,,
664,44,3.54,2.65,0.019,0.06,0.051,0.26,1.52,0.81,0.0,0.0,0.0,0.0,,,630.89,8.903000000000015,900.0,120.0,340.0,120.0,1203.0,,,,38.8,,,,21.0,,,
665,44,3.54,2.65,0.019,0.06,0.051,0.26,1.52,0.81,0.0,0.0,0.0,0.0,,,630.89,8.903000000000015,900.0,120.0,320.0,120.0,1260.0,,,,39.5,,,,21.0,,,
666,44,3.54,2.65,0.019,0.06,0.051,0.26,1.52,0.81,0.0,0.0,0.0,0.0,,,630.89,8.903000000000015,900.0,120.0,300.0,120.0,1340.0,,,,40.5,,,,21.0,,,
667,44,3.54,2.65,0.019,0.06,0.051,0.26,1.52,0.81,0.0,0.0,0.0,0.0,,,630.89,8.903000000000015,900.0,120.0,280.0,120.0,1470.0,,,,45.1,,,,21.0,,,
668,45,3.58,2.27,0.008,0.038,0.037,0.12,0.46,0.5,0.0,0.0,0.0,0.0,,,741.0,4.26,900.0,120.0,270.0,60.0,1033.0,805.0,4.77,,32.3,,,138.0,21.0,,,
669,45,3.58,2.27,0.008,0.038,0.037,0.12,0.46,0.5,0.0,0.0,0.0,0.0,,,741.0,4.26,900.0,120.0,270.0,120.0,1023.0,823.0,5.6,,33.2,,,132.0,21.0,,,
670,45,3.58,2.27,0.008,0.038,0.037,0.12,0.46,0.5,0.0,0.0,0.0,0.0,,,741.0,4.26,900.0,120.0,270.0,180.0,1008.0,818.0,3.71,,33.0,,,115.0,21.0,,,
671,45,3.58,2.27,0.008,0.038,0.037,0.12,0.46,0.5,0.0,0.0,0.0,0.0,,,741.0,4.26,900.0,120.0,300.0,60.0,1013.0,833.0,3.09,,34.1,,,133.0,21.0,,,
672,45,3.58,2.27,0.008,0.038,0.037,0.12,0.46,0.5,0.0,0.0,0.0,0.0,,,741.0,4.26,900.0,120.0,300.0,120.0,1015.0,832.0,3.73,,34.7,,,142.0,21.0,,,
673,45,3.58,2.27,0.008,0.038,0.037,0.12,0.46,0.5,0.0,0.0,0.0,0.0,,,741.0,4.26,900.0,120.0,300.0,180.0,1026.0,840.0,3.68,,32.4,,,103.0,21.0,,,
674,45,3.58,2.27,0.008,0.038,0.037,0.12,0.46,0.5,0.0,0.0,0.0,0.0,,,741.0,4.26,900.0,120.0,325.0,60.0,1241.0,1010.0,2.23,,39.7,,,108.0,21.0,,,19.32
675,45,3.58,2.27,0.008,0.038,0.037,0.12,0.46,0.5,0.0,0.0,0.0,0.0,,,741.0,4.26,900.0,120.0,325.0,120.0,1245.0,1023.0,2.06,,39.0,,,89.0,21.0,,,
676,45,3.58,2.27,0.008,0.038,0.037,0.12,0.46,0.5,0.0,0.0,0.0,0.0,,,741.0,4.26,900.0,120.0,325.0,180.0,1281.0,1041.0,3.66,,39.8,,,106.0,21.0,,,
677,45,3.58,2.27,0.008,0.038,0.037,0.12,0.46,0.5,0.0,0.0,0.0,0.0,,,741.0,4.26,900.0,120.0,350.0,60.0,1481.0,1188.0,1.46,,45.9,,,63.0,21.0,,,
678,45,3.58,2.27,0.008,0.038,0.037,0.12,0.46,0.5,0.0,0.0,0.0,0.0,,,741.0,4.26,900.0,120.0,350.0,120.0,1491.0,1240.0,1.27,,45.8,,,53.0,21.0,,,30.24
679,45,3.58,2.27,0.008,0.038,0.037,0.12,0.46,0.5,0.0,0.0,0.0,0.0,,,741.0,4.26,900.0,120.0,350.0,180.0,1509.0,1272.0,1.33,,45.3,,,43.0,21.0,,,
680,45,3.58,2.27,0.008,0.038,0.037,0.12,0.46,0.5,0.0,0.0,0.0,0.0,,,741.0,4.26,900.0,120.0,375.0,60.0,896.0,885.0,0.19,,49.3,,,,21.0,,,
681,45,3.58,2.27,0.008,0.038,0.037,0.12,0.46,0.5,0.0,0.0,0.0,0.0,,,741.0,4.26,900.0,120.0,375.0,120.0,952.0,902.0,0.17,,49.1,,,,21.0,,,
682,45,3.58,2.27,0.008,0.038,0.037,0.12,0.46,0.5,0.0,0.0,0.0,0.0,,,741.0,4.26,900.0,120.0,375.0,180.0,1154.0,805.0,0.03,,50.4,,,,21.0,,,
683,45,3.64,2.48,0.009,0.025,0.045,0.16,0.43,0.45,0.0,0.0,0.0,0.0,,,815.0,4.27,900.0,90.0,300.0,60.0,1388.0,1235.0,0.56,,44.7,,,57.0,21.0,,,
684,45,3.64,2.48,0.009,0.025,0.045,0.16,0.43,0.45,0.0,0.0,0.0,0.0,,,815.0,4.27,900.0,90.0,300.0,120.0,1373.0,1250.0,0.4,,44.8,,,76.0,21.0,,,
685,45,3.64,2.48,0.009,0.025,0.045,0.16,0.43,0.45,0.0,0.0,0.0,0.0,,,815.0,4.27,900.0,90.0,300.0,180.0,1529.0,1268.0,1.69,,45.4,,,64.0,21.0,,,23.09
686,45,3.64,2.48,0.009,0.025,0.045,0.16,0.43,0.45,0.0,0.0,0.0,0.0,,,815.0,4.27,900.0,90.0,356.0,60.0,1089.0,890.0,3.33,,35.5,,,112.0,21.0,,,
687,45,3.64,2.48,0.009,0.025,0.045,0.16,0.43,0.45,0.0,0.0,0.0,0.0,,,815.0,4.27,900.0,90.0,356.0,120.0,1073.0,905.0,2.7,,35.8,,,126.0,21.0,,,
688,45,3.64,2.48,0.009,0.025,0.045,0.16,0.43,0.45,0.0,0.0,0.0,0.0,,,815.0,4.27,900.0,90.0,356.0,180.0,1095.0,913.0,2.98,,36.1,,,132.0,21.0,,,22.41
689,45,3.56,2.63,0.01,0.025,0.047,0.15,0.45,0.44,0.0,0.0,0.0,0.0,,,735.0,4.49,900.0,90.0,300.0,60.0,1380.0,1249.0,0.42,,45.3,,,80.0,21.0,,,
690,45,3.56,2.63,0.01,0.025,0.047,0.15,0.45,0.44,0.0,0.0,0.0,0.0,,,735.0,4.49,900.0,90.0,300.0,120.0,1543.0,1313.0,1.42,,46.2,,,71.0,21.0,,,
691,45,3.56,2.63,0.01,0.025,0.047,0.15,0.45,0.44,0.0,0.0,0.0,0.0,,,735.0,4.49,900.0,90.0,300.0,180.0,1602.0,1339.0,2.57,,45.0,,,76.0,21.0,,,21.45
692,45,3.56,2.63,0.01,0.025,0.047,0.15,0.45,0.44,0.0,0.0,0.0,0.0,,,735.0,4.49,900.0,90.0,359.0,60.0,1125.0,901.0,4.42,,35.6,,,120.0,21.0,,,
693,45,3.56,2.63,0.01,0.025,0.047,0.15,0.45,0.44,0.0,0.0,0.0,0.0,,,735.0,4.49,900.0,90.0,359.0,120.0,1116.0,921.0,3.41,,36.2,,,130.0,21.0,,,
694,45,3.56,2.63,0.01,0.025,0.047,0.15,0.45,0.44,0.0,0.0,0.0,0.0,,,735.0,4.49,900.0,90.0,359.0,180.0,1126.0,924.0,3.69,,36.1,,,134.0,21.0,,,28.42
695,45,3.58,2.57,0.007,0.048,0.043,0.34,0.45,0.46,0.19,0.0,0.0,0.0,,,785.0,2.81,900.0,90.0,363.0,60.0,924.0,778.0,1.11,,34.4,,,102.0,21.0,,,
696,45,3.58,2.57,0.007,0.048,0.043,0.34,0.45,0.46,0.19,0.0,0.0,0.0,,,785.0,2.81,900.0,90.0,363.0,120.0,883.0,813.0,0.43,,34.3,,,121.0,21.0,,,
697,45,3.58,2.57,0.007,0.048,0.043,0.34,0.45,0.46,0.19,0.0,0.0,0.0,,,785.0,2.81,900.0,90.0,363.0,180.0,997.0,821.0,1.31,,32.9,,,110.0,21.0,,,25.25
698,45,3.58,2.57,0.007,0.048,0.043,0.34,0.45,0.46,0.19,0.0,0.0,0.0,,,785.0,2.81,900.0,90.0,300.0,60.0,1329.0,1108.0,0.72,,44.8,,,92.0,21.0,,,
699,45,3.58,2.57,0.007,0.048,0.043,0.34,0.45,0.46,0.19,0.0,0.0,0.0,,,785.0,2.81,900.0,90.0,300.0,120.0,1197.0,1181.0,0.24,,44.2,,,95.0,21.0,,,42.89
700,45,3.58,2.57,0.007,0.048,0.043,0.34,0.45,0.46,0.19,0.0,0.0,0.0,,,785.0,2.81,900.0,90.0,300.0,180.0,1359.0,1195.0,0.64,,44.4,,,76.0,21.0,,,
701,46,3.58,2.27,0.008,0.038,0.037,0.12,0.46,0.5,0.0,0.0,0.0,0.0,,,741.0,4.26,900.0,120.0,300.0,180.0,1509.0,1272.0,1.33,,45.3,,,43.0,21.0,,,
702,46,3.58,2.27,0.008,0.038,0.037,0.12,0.46,0.5,0.0,0.0,0.0,0.0,,,741.0,4.26,900.0,120.0,350.0,120.0,1015.0,832.0,3.73,,34.7,,,142.0,21.0,,,
703,46,3.62,2.48,0.009,0.025,0.045,0.16,0.43,0.45,0.0,0.0,0.0,0.0,,,815.0,4.27,900.0,90.0,300.0,180.0,1529.0,1268.0,1.69,,45.4,,,64.0,21.0,,,
704,46,3.62,2.48,0.009,0.025,0.045,0.16,0.43,0.45,0.0,0.0,0.0,0.0,,,815.0,4.27,900.0,90.0,356.0,180.0,1095.0,913.0,2.98,,36.1,,,132.0,21.0,,,
705,46,3.56,2.63,0.01,0.025,0.047,0.15,0.45,0.44,0.0,0.0,0.0,0.0,,,735.0,4.49,900.0,90.0,300.0,180.0,1602.0,1339.0,2.57,,45.0,,,76.0,21.0,,,
706,46,3.56,2.63,0.01,0.025,0.047,0.15,0.45,0.44,0.0,0.0,0.0,0.0,,,735.0,4.49,900.0,90.0,356.0,180.0,1126.0,924.0,3.69,,36.1,,,134.0,21.0,,,
707,46,3.58,2.57,0.007,0.048,0.043,0.34,0.45,0.46,0.19,0.0,0.0,0.0,,,785.0,2.81,900.0,90.0,300.0,180.0,1359.0,1195.0,0.64,,44.4,,,76.0,21.0,,,
708,46,3.58,2.57,0.007,0.048,0.043,0.34,0.45,0.46,0.19,0.0,0.0,0.0,,,785.0,2.81,900.0,90.0,363.0,120.0,883.0,813.0,0.43,,34.3,,,121.0,21.0,,,
709,47,3.4,2.69,0.01,0.02,0.044,0.19,0.73,0.87,0.23,0.04,0.015,0.007,0.8,0.2,780.0,7.1,900.0,90.0,250.0,60.0,1520.0,1410.0,1.8,,58.0,,,,21.0,,,
710,47,3.4,2.69,0.01,0.02,0.044,0.19,0.73,0.87,0.23,0.04,0.015,0.007,0.8,0.2,780.0,7.1,900.0,90.0,325.0,90.0,1263.0,880.0,3.9,,49.0,,,,21.0,,,
711,47,3.4,2.69,0.01,0.02,0.044,0.19,0.73,0.87,0.23,0.04,0.015,0.007,0.8,0.2,780.0,7.1,900.0,90.0,375.0,90.0,1075.0,695.0,7.1,,42.0,,,,21.0,,,
712,47,3.4,2.69,0.01,0.02,0.044,0.19,0.73,0.87,0.23,0.04,0.015,0.007,0.8,0.2,780.0,7.1,900.0,90.0,425.0,60.0,862.0,565.0,9.2,,37.0,,,,21.0,,,
713,49,3.45,2.82,0.019,0.032,0.041,0.061,0.0,0.0,0.0,0.0,0.0,0.0,,,440.32,22.39799999999999,930.0,60.0,420.0,30.0,1104.0,790.0,14.7,,26.0,,,,21.0,,,29.4
714,49,3.45,2.82,0.019,0.032,0.041,0.061,0.0,0.0,0.0,0.0,0.0,0.0,,,440.32,22.39799999999999,930.0,60.0,420.0,60.0,1130.0,817.0,10.5,,27.0,,,,21.0,,,27.2
715,49,3.45,2.82,0.019,0.032,0.041,0.061,0.0,0.0,0.0,0.0,0.0,0.0,,,440.32,22.39799999999999,930.0,60.0,420.0,120.0,1145.0,835.0,8.8,,29.0,,,,21.0,,,16.8
716,49,3.45,2.82,0.019,0.032,0.041,0.061,0.0,0.0,0.0,0.0,0.0,0.0,,,440.32,22.39799999999999,930.0,60.0,420.0,180.0,1194.0,860.0,7.8,,31.0,,,,21.0,,,2.1
717,50,3.575,2.515,0.0125,0.031,0.0415,0.2,0.0,0.64,0.0,0.0,0.0,0.0,,,642.03,12.058999999999994,900.0,90.0,300.0,180.0,1340.0,1191.0,0.97,,45.0,,,130.0,21.0,,,
718,50,3.575,2.515,0.0125,0.031,0.0415,0.2,0.0,0.64,0.0,0.0,0.0,0.0,,,642.03,12.058999999999994,900.0,90.0,360.0,120.0,1094.0,914.0,3.86,,38.0,,,146.0,21.0,,,
719,51,3.54,2.81,0.009,0.031,0.05,0.43,1.52,0.56,0.3,0.3,0.0,0.0,,,646.15,7.100000000000012,816.0,120.0,260.0,120.0,1269.0,1155.0,,,,,,,21.0,,,12.0
720,51,3.54,2.81,0.009,0.031,0.05,0.43,1.52,0.56,0.3,0.3,0.0,0.0,,,646.15,7.100000000000012,816.0,120.0,288.0,120.0,1277.0,1185.0,,,,,,,21.0,,,13.5
721,51,3.54,2.81,0.009,0.031,0.05,0.43,1.52,0.56,0.3,0.3,0.0,0.0,,,646.15,7.100000000000012,816.0,120.0,302.0,120.0,1324.0,995.0,,,,,,,21.0,,,13.0
722,51,3.54,2.81,0.009,0.031,0.05,0.43,1.52,0.56,0.3,0.3,0.0,0.0,,,646.15,7.100000000000012,816.0,120.0,316.0,120.0,1208.0,840.0,,,,,,,21.0,,,16.0
723,51,3.54,2.81,0.009,0.031,0.05,0.43,1.52,0.56,0.3,0.3,0.0,0.0,,,646.15,7.100000000000012,816.0,120.0,357.0,120.0,800.0,744.0,,,,,,,21.0,,,30.0
724,51,3.54,2.81,0.009,0.031,0.05,0.43,1.52,0.56,0.3,0.3,0.0,0.0,,,646.15,7.100000000000012,816.0,120.0,385.0,120.0,706.0,595.0,,,,,,,21.0,,,28.0
725,51,3.54,2.81,0.009,0.031,0.05,0.43,1.52,0.56,0.3,0.3,0.0,0.0,,,646.15,7.100000000000012,871.0,120.0,260.0,120.0,1082.0,1104.0,,,,,,,21.0,,,11.0
726,51,3.54,2.81,0.009,0.031,0.05,0.43,1.52,0.56,0.3,0.3,0.0,0.0,,,646.15,7.100000000000012,871.0,120.0,288.0,120.0,1234.0,1075.0,,,,,,,21.0,,,12.0
727,51,3.54,2.81,0.009,0.031,0.05,0.43,1.52,0.56,0.3,0.3,0.0,0.0,,,646.15,7.100000000000012,871.0,120.0,302.0,120.0,1164.0,1015.0,,,,,,,21.0,,,16.0
728,51,3.54,2.81,0.009,0.031,0.05,0.43,1.52,0.56,0.3,0.3,0.0,0.0,,,646.15,7.100000000000012,871.0,120.0,316.0,120.0,1048.0,1039.0,,,,,,,21.0,,,17.0
729,51,3.54,2.81,0.009,0.031,0.05,0.43,1.52,0.56,0.3,0.3,0.0,0.0,,,646.15,7.100000000000012,871.0,120.0,357.0,120.0,777.0,731.0,,,,,,,21.0,,,34.0
730,51,3.54,2.81,0.009,0.031,0.05,0.43,1.52,0.56,0.3,0.3,0.0,0.0,,,646.15,7.100000000000012,871.0,120.0,385.0,120.0,738.0,654.0,,,,,,,21.0,,,40.0
731,51,3.54,2.81,0.009,0.031,0.05,0.43,1.52,0.56,0.3,0.3,0.0,0.0,,,646.15,7.100000000000012,927.0,120.0,260.0,120.0,1082.0,819.0,,,,,,,21.0,,,20.0
732,51,3.54,2.81,0.009,0.031,0.05,0.43,1.52,0.56,0.3,0.3,0.0,0.0,,,646.15,7.100000000000012,927.0,120.0,288.0,120.0,1234.0,917.0,,,,,,,21.0,,,17.0
733,51,3.54,2.81,0.009,0.031,0.05,0.43,1.52,0.56,0.3,0.3,0.0,0.0,,,646.15,7.100000000000012,927.0,120.0,302.0,120.0,1164.0,994.0,,,,,,,21.0,,,19.0
734,51,3.54,2.81,0.009,0.031,0.05,0.43,1.52,0.56,0.3,0.3,0.0,0.0,,,646.15,7.100000000000012,927.0,120.0,316.0,120.0,1048.0,802.0,,,,,,,21.0,,,26.0
735,51,3.54,2.81,0.009,0.031,0.05,0.43,1.52,0.56,0.3,0.3,0.0,0.0,,,646.15,7.100000000000012,927.0,120.0,357.0,120.0,777.0,610.0,,,,,,,21.0,,,43.0
736,51,3.54,2.81,0.009,0.031,0.05,0.43,1.52,0.56,0.3,0.3,0.0,0.0,,,646.15,7.100000000000012,927.0,120.0,385.0,120.0,738.0,558.0,,,,,,,21.0,,,40.0
737,51,3.54,2.81,0.009,0.031,0.05,0.43,1.52,0.56,0.3,0.3,0.0,0.0,,,646.15,7.100000000000012,982.0,120.0,260.0,120.0,883.0,681.0,,,,,,,21.0,,,31.0
738,51,3.54,2.81,0.009,0.031,0.05,0.43,1.52,0.56,0.3,0.3,0.0,0.0,,,646.15,7.100000000000012,982.0,120.0,288.0,120.0,1146.0,878.0,,,,,,,21.0,,,25.5
739,51,3.54,2.81,0.009,0.031,0.05,0.43,1.52,0.56,0.3,0.3,0.0,0.0,,,646.15,7.100000000000012,982.0,120.0,302.0,120.0,1182.0,897.0,,,,,,,21.0,,,27.0
740,51,3.54,2.81,0.009,0.031,0.05,0.43,1.52,0.56,0.3,0.3,0.0,0.0,,,646.15,7.100000000000012,982.0,120.0,316.0,120.0,941.0,763.0,,,,,,,21.0,,,29.0
741,51,3.54,2.81,0.009,0.031,0.05,0.43,1.52,0.56,0.3,0.3,0.0,0.0,,,646.15,7.100000000000012,982.0,120.0,357.0,120.0,754.0,530.0,,,,,,,21.0,,,41.0
742,51,3.54,2.81,0.009,0.031,0.05,0.43,1.52,0.56,0.3,0.3,0.0,0.0,,,646.15,7.100000000000012,982.0,120.0,385.0,120.0,685.0,479.0,,,,,,,21.0,,,46.0
743,53,3.47,3.07,0.03,0.02,0.03,0.22,0.52,0.0,0.01,0.0,0.0,0.0,,,465.76,16.956999999999987,900.0,120.0,300.0,120.0,,,,350.0,,,,,21.0,,,
744,53,3.47,3.07,0.03,0.02,0.03,0.22,0.52,0.0,0.01,0.0,0.0,0.0,,,465.76,16.956999999999987,900.0,120.0,340.0,120.0,,,,315.0,,,,,21.0,,,
745,53,3.47,3.07,0.03,0.02,0.03,0.22,0.52,0.0,0.01,0.0,0.0,0.0,,,465.76,16.956999999999987,900.0,120.0,380.0,120.0,,,,285.0,,,,,21.0,,,
746,53,3.17,3.18,0.01,0.02,0.03,0.22,1.12,0.0,0.01,0.0,0.0,0.0,,,470.54,17.558999999999997,900.0,120.0,300.0,120.0,,,,360.0,,,,,21.0,,,
747,53,3.17,3.18,0.01,0.02,0.03,0.22,1.12,0.0,0.01,0.0,0.0,0.0,,,470.54,17.558999999999997,900.0,120.0,340.0,120.0,,,,320.0,,,,,21.0,,,
748,53,3.17,3.18,0.01,0.02,0.03,0.22,1.12,0.0,0.01,0.0,0.0,0.0,,,470.54,17.558999999999997,900.0,120.0,380.0,120.0,,,,290.0,,,,,21.0,,,
749,54,3.4,2.41,0.017,0.015,0.064,0.15,0.001,0.0,0.001,0.0,0.0,0.0,,,459.48,22.188999999999982,927.0,120.0,400.0,120.0,585.0,480.0,,,,,,,21.0,,,
750,54,3.4,2.41,0.017,0.015,0.064,0.15,0.001,0.0,0.001,0.0,0.0,0.0,,,459.48,22.188999999999982,927.0,120.0,385.0,120.0,701.0,636.0,,,,,,,21.0,,,
751,54,3.4,2.41,0.017,0.015,0.064,0.15,0.001,0.0,0.001,0.0,0.0,0.0,,,459.48,22.188999999999982,927.0,120.0,371.0,120.0,1062.0,861.0,10.5,,,,,,21.0,,,
752,54,3.4,2.41,0.017,0.015,0.064,0.15,0.001,0.0,0.001,0.0,0.0,0.0,,,459.48,22.188999999999982,927.0,120.0,357.0,120.0,1105.0,946.0,,,,,,,21.0,,,
753,54,3.4,2.41,0.017,0.015,0.064,0.15,0.001,0.0,0.001,0.0,0.0,0.0,,,459.48,22.188999999999982,927.0,120.0,343.0,120.0,1185.0,989.0,,,,,,,21.0,,,
754,54,3.4,2.41,0.017,0.015,0.064,0.15,0.001,0.0,0.001,0.0,0.0,0.0,,,459.48,22.188999999999982,927.0,120.0,330.0,120.0,1277.0,1081.0,,,,,,,21.0,,,
755,54,3.4,2.41,0.017,0.015,0.064,0.15,0.001,0.0,0.001,0.0,0.0,0.0,,,459.48,22.188999999999982,927.0,120.0,316.0,120.0,1326.0,1154.0,,,,,,,21.0,,,
756,54,3.4,2.41,0.017,0.015,0.064,0.15,0.001,0.0,0.001,0.0,0.0,0.0,,,459.48,22.188999999999982,927.0,120.0,288.0,120.0,1470.0,1302.0,3.1,,,,,,21.0,,,
757,54,3.4,2.41,0.017,0.015,0.064,0.15,0.001,0.0,0.001,0.0,0.0,0.0,,,459.48,22.188999999999982,927.0,120.0,273.0,120.0,1522.0,1373.0,,,,,,,21.0,,,
758,54,3.4,2.41,0.017,0.015,0.064,0.15,0.001,0.0,0.001,0.0,0.0,0.0,,,459.48,22.188999999999982,927.0,120.0,260.0,120.0,1528.0,1410.0,1.9,,,,,,21.0,,,
759,55/77,3.45,2.48,0.012,0.013,0.05,0.4,1.5,0.0,0.5,0.0,0.0,0.0,,,500.96,12.515999999999996,927.0,120.0,260.0,120.0,1598.1,1210.0,3.2,,,,,,21.0,12.0,,
760,55/77,3.45,2.48,0.012,0.013,0.05,0.4,1.5,0.0,0.5,0.0,0.0,0.0,,,500.96,12.515999999999996,927.0,120.0,274.0,120.0,1530.4,1185.0,4.2,,,,,,21.0,13.0,,
761,55/77,3.45,2.48,0.012,0.013,0.05,0.4,1.5,0.0,0.5,0.0,0.0,0.0,,,500.96,12.515999999999996,927.0,120.0,288.0,120.0,1505.0,1180.0,4.8,,,,,,21.0,14.5,,
762,55/77,3.45,2.48,0.012,0.013,0.05,0.4,1.5,0.0,0.5,0.0,0.0,0.0,,,500.96,12.515999999999996,927.0,120.0,302.0,120.0,1404.9,1161.0,6.8,,,,,,21.0,14.5,,
763,55/77,3.45,2.48,0.012,0.013,0.05,0.4,1.5,0.0,0.5,0.0,0.0,0.0,,,500.96,12.515999999999996,927.0,120.0,316.0,120.0,1366.6,1099.0,8.1,,,,,,21.0,20.0,,
764,55/77,3.45,2.48,0.012,0.013,0.05,0.4,1.5,0.0,0.5,0.0,0.0,0.0,,,500.96,12.515999999999996,927.0,120.0,329.0,120.0,1230.3,950.0,11.1,,,,,,21.0,25.5,,
765,55/77,3.45,2.48,0.012,0.013,0.05,0.4,1.5,0.0,0.5,0.0,0.0,0.0,,,500.96,12.515999999999996,927.0,120.0,343.0,120.0,1194.7,911.0,12.7,,,,,,21.0,29.5,,
766,55/77,3.45,2.48,0.012,0.013,0.05,0.4,1.5,0.0,0.5,0.0,0.0,0.0,,,500.96,12.515999999999996,927.0,120.0,357.0,120.0,1053.9,794.0,14.4,,,,,,21.0,31.4,,
767,55/77,3.45,2.48,0.012,0.013,0.05,0.4,1.5,0.0,0.5,0.0,0.0,0.0,,,500.96,12.515999999999996,927.0,120.0,371.0,120.0,1034.4,731.0,15.5,,,,,,21.0,33.0,,
768,55/77,3.45,2.48,0.012,0.013,0.05,0.4,1.5,0.0,0.5,0.0,0.0,0.0,,,500.96,12.515999999999996,927.0,120.0,385.0,120.0,1080.3,647.0,19.9,,,,,,21.0,35.0,,
769,55/77,3.45,2.48,0.012,0.013,0.05,0.4,1.5,0.0,0.5,0.0,0.0,0.0,,,500.96,12.515999999999996,927.0,120.0,399.0,120.0,1015.4,592.0,15.0,,,,,,21.0,36.5,,
770,56,3.14,2.6,0.03,0.01,0.03,0.34,0.39,0.8,0.23,0.0,0.0,0.0,,,637.7,10.257000000000012,920.0,80.0,400.0,90.0,,,,,,,,,21.0,43.2,,
771,56,3.14,2.6,0.03,0.01,0.03,0.34,0.39,0.8,0.23,0.0,0.0,0.0,,,637.7,10.257000000000012,920.0,80.0,400.0,90.0,,,,,,,,,21.0,35.79,,
772,56,3.14,2.6,0.03,0.01,0.03,0.34,0.39,0.8,0.23,0.0,0.0,0.0,,,637.7,10.257000000000012,920.0,80.0,400.0,90.0,,,,,,,,,21.0,44.05,,
773,57,3.5,2.5,0.004,0.004,0.03,0.03,1.1,0.6,0.23,0.0,0.0,0.0,,,563.87,13.665000000000004,900.0,120.0,315.0,30.0,,,,487.0,,,,17.0,21.0,,,12.0
774,57,3.5,2.5,0.004,0.004,0.03,0.03,1.1,0.6,0.23,0.0,0.0,0.0,,,563.87,13.665000000000004,900.0,120.0,315.0,60.0,1155.0,1050.0,1.0,463.0,,,,45.0,21.0,,,15.0
775,57,3.5,2.5,0.004,0.004,0.03,0.03,1.1,0.6,0.23,0.0,0.0,0.0,,,563.87,13.665000000000004,900.0,120.0,315.0,120.0,1325.0,1145.0,1.5,465.0,,,,60.0,21.0,,,17.0
776,57,3.5,2.5,0.004,0.004,0.03,0.03,1.1,0.6,0.23,0.0,0.0,0.0,,,563.87,13.665000000000004,900.0,120.0,315.0,180.0,1400.0,1183.0,2.5,467.0,,,,71.0,21.0,,,22.5
777,57,3.5,2.5,0.004,0.004,0.03,0.03,1.1,0.6,0.23,0.0,0.0,0.0,,,563.87,13.665000000000004,900.0,120.0,315.0,240.0,1375.0,1200.0,2.4,468.0,,,,68.0,21.0,,,22.0
778,57,3.5,2.5,0.004,0.004,0.03,0.03,1.1,0.6,0.23,0.0,0.0,0.0,,,563.87,13.665000000000004,900.0,120.0,315.0,360.0,,,,470.0,,,,65.0,21.0,,,20.0
779,57,3.5,2.5,0.004,0.004,0.03,0.03,1.1,0.6,0.23,0.0,0.0,0.0,,,563.87,13.665000000000004,900.0,120.0,350.0,30.0,,,,390.0,,,,25.0,21.0,,,33.0
780,57,3.5,2.5,0.004,0.004,0.03,0.03,1.1,0.6,0.23,0.0,0.0,0.0,,,563.87,13.665000000000004,900.0,120.0,350.0,60.0,800.0,580.0,2.35,335.0,,,,70.0,21.0,,,37.0
781,57,3.5,2.5,0.004,0.004,0.03,0.03,1.1,0.6,0.23,0.0,0.0,0.0,,,563.87,13.665000000000004,900.0,120.0,350.0,120.0,830.0,600.0,3.4,315.0,,,,110.0,21.0,,,41.0
782,57,3.5,2.5,0.004,0.004,0.03,0.03,1.1,0.6,0.23,0.0,0.0,0.0,,,563.87,13.665000000000004,900.0,120.0,350.0,180.0,860.0,612.0,4.7,310.0,,,,115.0,21.0,,,44.0
783,57,3.5,2.5,0.004,0.004,0.03,0.03,1.1,0.6,0.23,0.0,0.0,0.0,,,563.87,13.665000000000004,900.0,120.0,350.0,240.0,855.0,620.0,4.2,310.0,,,,111.0,21.0,,,40.5
784,57,3.5,2.5,0.004,0.004,0.03,0.03,1.1,0.6,0.23,0.0,0.0,0.0,,,563.87,13.665000000000004,900.0,120.0,350.0,360.0,,,,315.0,,,,105.0,21.0,,,25.0
785,58,3.65,2.76,0.014,0.016,0.045,0.36,0.9,0.6,0.0,0.0,0.0,0.0,,,631.28,10.015000000000013,900.0,90.0,320.0,120.0,1262.0,,9.6,,,,,125.0,21.0,,,18.2
786,58,3.65,2.76,0.014,0.016,0.045,0.36,0.9,0.6,0.0,0.0,0.0,0.0,,,631.28,10.015000000000013,900.0,90.0,360.0,120.0,1142.0,,13.8,,,,,157.0,21.0,,,27.7
787,58,3.51,2.45,0.01,0.017,0.036,0.3,0.0,0.0,0.0,0.0,0.0,0.0,,,477.28,20.178999999999984,900.0,90.0,320.0,120.0,1391.0,,4.42,,,,,63.0,21.0,,,13.2
788,58,3.51,2.45,0.01,0.017,0.036,0.3,0.0,0.0,0.0,0.0,0.0,0.0,,,477.28,20.178999999999984,900.0,90.0,360.0,120.0,1169.0,,7.1,,,,,148.0,21.0,,,21.6
789,60,3.69,2.47,0.01,0.05,0.037,0.28,0.0,0.32,0.0,0.0,0.0,0.0,,,554.34,13.768999999999991,930.0,120.0,325.0,120.0,1115.0,1005.0,1.0,400.0,,,,,21.0,,,
790,60,3.69,2.47,0.01,0.05,0.037,0.28,0.0,0.32,0.0,0.0,0.0,0.0,,,554.34,13.768999999999991,930.0,120.0,300.0,120.0,1160.0,1085.0,1.0,430.0,,,,,21.0,,,
791,60,3.69,2.47,0.01,0.05,0.037,0.28,0.0,0.32,0.0,0.0,0.0,0.0,,,554.34,13.768999999999991,930.0,120.0,325.0,60.0,1025.0,700.0,1.0,380.0,,,,,21.0,,,
792,60,3.69,2.47,0.01,0.05,0.037,0.28,0.0,0.32,0.0,0.0,0.0,0.0,,,554.34,13.768999999999991,930.0,120.0,300.0,60.0,1075.0,1000.0,1.0,430.0,,,,,21.0,,,
793,61,3.52,2.6,0.01,0.01,0.03,0.2,0.0,0.73,0.2,0.0,0.0,0.0,,,657.91,12.082999999999993,900.0,45.0,370.0,60.0,942.0,761.0,,,,,,,21.0,36.0,,
794,61,3.52,2.6,0.01,0.01,0.03,0.2,0.0,0.73,0.2,0.0,0.0,0.0,,,657.91,12.082999999999993,900.0,45.0,340.0,60.0,1108.0,1063.0,,,,,,,21.0,29.0,,
795,61,3.52,2.6,0.01,0.01,0.03,0.2,0.0,0.73,0.2,0.0,0.0,0.0,,,657.91,12.082999999999993,900.0,45.0,300.0,60.0,1230.0,1189.0,,,,,,,21.0,18.0,,
796,61,3.52,2.6,0.01,0.01,0.03,0.2,0.0,0.73,0.2,0.0,0.0,0.0,,,657.91,12.082999999999993,900.0,45.0,270.0,60.0,,,,,,,,,21.0,10.0,,
797,62,3.46,2.48,0.01,0.02,0.043,0.39,0.0,0.8,0.0,0.0,0.0,0.0,,,717.36,10.539000000000009,910.0,120.0,350.0,180.0,1070.0,,7.6,391.0,,,,,21.0,39.9,,
798,62,3.46,2.48,0.01,0.02,0.043,0.39,0.0,0.8,0.0,0.0,0.0,0.0,,,717.36,10.539000000000009,910.0,120.0,320.0,180.0,1275.0,,6.68,342.0,,,,,21.0,34.4,,
799,62,3.46,2.48,0.01,0.02,0.043,0.39,0.0,0.8,0.0,0.0,0.0,0.0,,,717.36,10.539000000000009,910.0,120.0,290.0,180.0,1455.0,,5.0,308.0,,,,,21.0,32.8,,
800,66,3.14,2.67,0.003,0.023,0.03,0.07,0.8,0.3,0.25,0.12,0.0,0.0,0.5303550973654066,0.46964490263459335,491.81,14.352,900.0,120.0,300.0,10.0,850.0,770.0,0.5,,,,520.0,20.0,21.0,16.0,35.0,
801,66,3.14,2.67,0.003,0.023,0.03,0.07,0.8,0.3,0.25,0.12,0.0,0.0,0.5303550973654066,0.46964490263459335,491.81,14.352,900.0,120.0,300.0,30.0,1000.0,850.0,1.0,,,,480.0,29.0,21.0,21.0,20.0,
802,66,3.14,2.67,0.003,0.023,0.03,0.07,0.8,0.3,0.25,0.12,0.0,0.0,0.5303550973654066,0.46964490263459335,491.81,14.352,900.0,120.0,300.0,60.0,1150.0,900.0,3.0,,,,410.0,60.0,21.0,22.5,7.0,
803,66,3.14,2.67,0.003,0.023,0.03,0.07,0.8,0.3,0.25,0.12,0.0,0.0,0.5303550973654066,0.46964490263459335,491.81,14.352,900.0,120.0,300.0,120.0,1200.0,950.0,5.0,,,,400.0,89.0,21.0,27.5,1.5,
804,66,3.14,2.67,0.003,0.023,0.03,0.07,0.8,0.3,0.25,0.12,0.0,0.0,0.5303550973654066,0.46964490263459335,491.81,14.352,900.0,120.0,300.0,240.0,1200.0,960.0,4.0,,,,350.0,90.0,21.0,30.0,1.0,
805,66,3.14,2.67,0.003,0.023,0.03,0.07,0.8,0.3,0.25,0.12,0.0,0.0,0.5303550973654066,0.46964490263459335,491.81,14.352,900.0,120.0,300.0,360.0,1100.0,950.0,3.0,,,,370.0,80.0,21.0,27.5,0.7,
806,66,3.14,2.67,0.003,0.023,0.03,0.07,0.8,0.3,0.25,0.12,0.0,0.0,0.5303550973654066,0.46964490263459335,491.81,14.352,900.0,120.0,350.0,10.0,800.0,700.0,1.0,,,,470.0,30.0,21.0,24.0,45.0,
807,66,3.14,2.67,0.003,0.023,0.03,0.07,0.8,0.3,0.25,0.12,0.0,0.0,0.5303550973654066,0.46964490263459335,491.81,14.352,900.0,120.0,350.0,30.0,920.0,800.0,2.0,,,,415.0,35.0,21.0,26.0,40.0,
