Repository: AntoniKedzierski/Metallurgy

File: data/processed/metalurgy.csv (part 4 of 5)
,source_id,carbon,silicon,sulfur,phosphorus,magnesium,manganese,nickel,copper,molybdenum,chromium,aluminium,tin,perlite_perc,ferrite_perc,durability_liquid_state,tensile_liquid_state,austenitization_temp,austenitization_duration,hardening_temp,hardening_duration,Rm,R02,A5,HB,HRC,HRA,HV,impact_strength,impact_strength_temp,austenite_perc,martensite_perc,retained_austenite_perc
808,66,3.14,2.67,0.003,0.023,0.03,0.07,0.8,0.3,0.25,0.12,0.0,0.0,0.5303550973654066,0.46964490263459335,491.81,14.352,900.0,120.0,350.0,60.0,1100.0,830.0,3.5,,,,350.0,70.0,21.0,32.5,10.0,
809,66,3.14,2.67,0.003,0.023,0.03,0.07,0.8,0.3,0.25,0.12,0.0,0.0,0.5303550973654066,0.46964490263459335,491.81,14.352,900.0,120.0,350.0,120.0,1150.0,900.0,6.8,,,,340.0,110.0,21.0,34.0,1.5,
810,66,3.14,2.67,0.003,0.023,0.03,0.07,0.8,0.3,0.25,0.12,0.0,0.0,0.5303550973654066,0.46964490263459335,491.81,14.352,900.0,120.0,350.0,240.0,1150.0,850.0,5.9,,,,350.0,100.0,21.0,35.5,1.0,
811,66,3.14,2.67,0.003,0.023,0.03,0.07,0.8,0.3,0.25,0.12,0.0,0.0,0.5303550973654066,0.46964490263459335,491.81,14.352,900.0,120.0,350.0,360.0,1100.0,840.0,3.2,,,,350.0,90.0,21.0,32.0,0.5,
812,66,3.14,2.67,0.003,0.023,0.03,0.07,0.8,0.3,0.25,0.12,0.0,0.0,0.5303550973654066,0.46964490263459335,491.81,14.352,900.0,120.0,400.0,10.0,750.0,650.0,2.0,,,,400.0,40.0,21.0,26.0,52.0,
813,66,3.14,2.67,0.003,0.023,0.03,0.07,0.8,0.3,0.25,0.12,0.0,0.0,0.5303550973654066,0.46964490263459335,491.81,14.352,900.0,120.0,400.0,30.0,900.0,740.0,2.0,,,,340.0,50.0,21.0,28.5,20.0,
814,66,3.14,2.67,0.003,0.023,0.03,0.07,0.8,0.3,0.25,0.12,0.0,0.0,0.5303550973654066,0.46964490263459335,491.81,14.352,900.0,120.0,400.0,60.0,990.0,740.0,3.0,,,,290.0,90.0,21.0,35.0,5.0,
815,66,3.14,2.67,0.003,0.023,0.03,0.07,0.8,0.3,0.25,0.12,0.0,0.0,0.5303550973654066,0.46964490263459335,491.81,14.352,900.0,120.0,400.0,120.0,1000.0,750.0,7.0,,,,290.0,140.0,21.0,38.0,2.0,
816,66,3.14,2.67,0.003,0.023,0.03,0.07,0.8,0.3,0.25,0.12,0.0,0.0,0.5303550973654066,0.46964490263459335,491.81,14.352,900.0,120.0,400.0,240.0,1000.0,755.0,7.7,,,,280.0,120.0,21.0,35.5,1.0,
817,66,3.14,2.67,0.003,0.023,0.03,0.07,0.8,0.3,0.25,0.12,0.0,0.0,0.5303550973654066,0.46964490263459335,491.81,14.352,900.0,120.0,400.0,360.0,980.0,750.0,5.0,,,,290.0,90.0,21.0,17.5,0.5,
818,67,3.69,2.53,0.009,0.014,0.045,0.25,1.07,0.47,0.1,0.0,0.0,0.0,,,619.04,9.71600000000001,900.0,30.0,410.0,120.0,950.0,600.0,7.0,,,,,,21.0,48.0,,
819,67,3.69,2.53,0.009,0.014,0.045,0.25,1.07,0.47,0.1,0.0,0.0,0.0,,,619.04,9.71600000000001,900.0,30.0,370.0,120.0,1080.0,783.0,11.5,,,,,,21.0,42.0,,
820,67,3.69,2.53,0.009,0.014,0.045,0.25,1.07,0.47,0.1,0.0,0.0,0.0,,,619.04,9.71600000000001,900.0,30.0,300.0,120.0,1450.0,1182.0,5.0,,,,,,21.0,24.0,,
821,68,3.47,2.31,0.007,0.1,0.03,0.82,0.0,0.0,0.0,0.0,0.0,0.0,0.85,0.15,572.0,6.7,900.0,60.0,200.0,15.0,,,,,,,,,21.0,16.3,,
822,68,3.47,2.31,0.007,0.1,0.03,0.82,0.0,0.0,0.0,0.0,0.0,0.0,0.85,0.15,572.0,6.7,900.0,60.0,200.0,30.0,,,,,,,,,21.0,12.3,,
823,68,3.47,2.31,0.007,0.1,0.03,0.82,0.0,0.0,0.0,0.0,0.0,0.0,0.85,0.15,572.0,6.7,900.0,60.0,200.0,60.0,,,,,,,,,21.0,15.8,,
824,68,3.47,2.31,0.007,0.1,0.03,0.82,0.0,0.0,0.0,0.0,0.0,0.0,0.85,0.15,572.0,6.7,900.0,60.0,200.0,240.0,,,,,,,,,21.0,31.4,,
825,68,3.47,2.31,0.007,0.1,0.03,0.82,0.0,0.0,0.0,0.0,0.0,0.0,0.85,0.15,572.0,6.7,900.0,60.0,250.0,15.0,,,,,,,,,21.0,13.1,,
826,68,3.47,2.31,0.007,0.1,0.03,0.82,0.0,0.0,0.0,0.0,0.0,0.0,0.85,0.15,572.0,6.7,900.0,60.0,250.0,30.0,,,,,,,,,21.0,14.5,,
827,68,3.47,2.31,0.007,0.1,0.03,0.82,0.0,0.0,0.0,0.0,0.0,0.0,0.85,0.15,572.0,6.7,900.0,60.0,250.0,60.0,,,,,,,,,21.0,30.7,,
828,68,3.47,2.31,0.007,0.1,0.03,0.82,0.0,0.0,0.0,0.0,0.0,0.0,0.85,0.15,572.0,6.7,900.0,60.0,250.0,240.0,,,,,,,,,21.0,21.8,,
829,68,3.47,2.31,0.007,0.1,0.03,0.82,0.0,0.0,0.0,0.0,0.0,0.0,0.85,0.15,572.0,6.7,900.0,60.0,300.0,15.0,,,,,,,,,21.0,33.3,,
830,68,3.47,2.31,0.007,0.1,0.03,0.82,0.0,0.0,0.0,0.0,0.0,0.0,0.85,0.15,572.0,6.7,900.0,60.0,300.0,30.0,,,,,,,,,21.0,35.6,,
831,68,3.47,2.31,0.007,0.1,0.03,0.82,0.0,0.0,0.0,0.0,0.0,0.0,0.85,0.15,572.0,6.7,900.0,60.0,300.0,60.0,,,,,,,,,21.0,29.6,,
832,68,3.47,2.31,0.007,0.1,0.03,0.82,0.0,0.0,0.0,0.0,0.0,0.0,0.85,0.15,572.0,6.7,900.0,60.0,300.0,240.0,,,,,,,,,21.0,23.7,,
833,68,3.47,2.31,0.007,0.1,0.03,0.82,0.0,0.0,0.0,0.0,0.0,0.0,0.85,0.15,572.0,6.7,900.0,60.0,350.0,15.0,,,,,,,,,21.0,33.2,,
834,68,3.47,2.31,0.007,0.1,0.03,0.82,0.0,0.0,0.0,0.0,0.0,0.0,0.85,0.15,572.0,6.7,900.0,60.0,350.0,30.0,,,,,,,,,21.0,40.9,,
835,68,3.47,2.31,0.007,0.1,0.03,0.82,0.0,0.0,0.0,0.0,0.0,0.0,0.85,0.15,572.0,6.7,900.0,60.0,350.0,60.0,,,,,,,,,21.0,33.4,,
836,68,3.47,2.31,0.007,0.1,0.03,0.82,0.0,0.0,0.0,0.0,0.0,0.0,0.85,0.15,572.0,6.7,900.0,60.0,350.0,240.0,,,,,,,,,21.0,33.7,,
837,68,3.47,2.31,0.007,0.1,0.03,0.82,0.0,0.0,0.0,0.0,0.0,0.0,0.85,0.15,572.0,6.7,900.0,60.0,400.0,15.0,,,,,,,,,21.0,42.1,,
838,68,3.47,2.31,0.007,0.1,0.03,0.82,0.0,0.0,0.0,0.0,0.0,0.0,0.85,0.15,572.0,6.7,900.0,60.0,400.0,30.0,,,,,,,,,21.0,47.3,,
839,68,3.47,2.31,0.007,0.1,0.03,0.82,0.0,0.0,0.0,0.0,0.0,0.0,0.85,0.15,572.0,6.7,900.0,60.0,400.0,60.0,,,,,,,,,21.0,49.2,,
840,68,3.47,2.31,0.007,0.1,0.03,0.82,0.0,0.0,0.0,0.0,0.0,0.0,0.85,0.15,572.0,6.7,900.0,60.0,400.0,240.0,,,,,,,,,21.0,19.6,,
841,69,3.52,2.63,0.007,0.025,0.037,0.18,0.5,0.77,0.0,0.0,0.0,0.0,,,631.19,9.30400000000001,950.0,60.0,400.0,31.0,,,,,,,,,21.0,,,47.0
842,69,3.52,2.63,0.007,0.025,0.037,0.18,0.5,0.77,0.0,0.0,0.0,0.0,,,631.19,9.30400000000001,950.0,60.0,400.0,41.0,,,,,,,,,21.0,,,52.0
843,69,3.52,2.63,0.007,0.025,0.037,0.18,0.5,0.77,0.0,0.0,0.0,0.0,,,631.19,9.30400000000001,950.0,60.0,400.0,80.0,,,,,,,,,21.0,,,48.0
844,69,3.52,2.63,0.007,0.025,0.037,0.18,0.5,0.77,0.0,0.0,0.0,0.0,,,631.19,9.30400000000001,950.0,60.0,400.0,114.0,,,,,,,,,21.0,,,47.0
845,69,3.52,2.63,0.007,0.025,0.037,0.18,0.5,0.77,0.0,0.0,0.0,0.0,,,631.19,9.30400000000001,950.0,60.0,400.0,151.0,,,,,,,,,21.0,,,46.0
846,69,3.52,2.63,0.007,0.025,0.037,0.18,0.5,0.77,0.0,0.0,0.0,0.0,,,631.19,9.30400000000001,900.0,60.0,400.0,18.0,,,,,,,,,21.0,,,36.0
847,69,3.52,2.63,0.007,0.025,0.037,0.18,0.5,0.77,0.0,0.0,0.0,0.0,,,631.19,9.30400000000001,900.0,60.0,400.0,27.0,,,,,,,,,21.0,,,38.0
848,69,3.52,2.63,0.007,0.025,0.037,0.18,0.5,0.77,0.0,0.0,0.0,0.0,,,631.19,9.30400000000001,900.0,60.0,400.0,50.0,,,,,,,,,21.0,,,33.0
849,69,3.52,2.63,0.007,0.025,0.037,0.18,0.5,0.77,0.0,0.0,0.0,0.0,,,631.19,9.30400000000001,900.0,60.0,400.0,80.0,,,,,,,,,21.0,,,32.0
850,69,3.52,2.63,0.007,0.025,0.037,0.18,0.5,0.77,0.0,0.0,0.0,0.0,,,631.19,9.30400000000001,900.0,60.0,400.0,110.0,,,,,,,,,21.0,,,30.0
851,69,3.52,2.63,0.007,0.025,0.037,0.18,0.5,0.77,0.0,0.0,0.0,0.0,,,631.19,9.30400000000001,850.0,60.0,400.0,9.0,,,,,,,,,21.0,,,32.0
852,69,3.52,2.63,0.007,0.025,0.037,0.18,0.5,0.77,0.0,0.0,0.0,0.0,,,631.19,9.30400000000001,850.0,60.0,400.0,15.0,,,,,,,,,21.0,,,34.0
853,69,3.52,2.63,0.007,0.025,0.037,0.18,0.5,0.77,0.0,0.0,0.0,0.0,,,631.19,9.30400000000001,850.0,60.0,400.0,30.0,,,,,,,,,21.0,,,30.0
854,69,3.52,2.63,0.007,0.025,0.037,0.18,0.5,0.77,0.0,0.0,0.0,0.0,,,631.19,9.30400000000001,850.0,60.0,400.0,50.0,,,,,,,,,21.0,,,30.0
855,69,3.52,2.63,0.007,0.025,0.037,0.18,0.5,0.77,0.0,0.0,0.0,0.0,,,631.19,9.30400000000001,850.0,60.0,400.0,75.0,,,,,,,,,21.0,,,29.0
856,70,3.6,3.09,0.004,0.004,0.03,0.172,0.0,0.0,0.0,0.0,0.0,0.0,,,462.21,22.250999999999994,982.0,60.0,400.0,300.0,,,,,,,,,21.0,36.6,,
857,70,3.6,3.09,0.004,0.004,0.03,0.172,0.0,0.0,0.0,0.0,0.0,0.0,,,462.21,22.250999999999994,982.0,60.0,400.0,100.0,,,,,,,,,21.0,45.0,,
858,70,3.6,3.09,0.004,0.004,0.03,0.172,0.0,0.0,0.0,0.0,0.0,0.0,,,462.21,22.250999999999994,982.0,60.0,400.0,10.0,,,,,,,,,21.0,41.1,,
859,70,3.6,3.09,0.004,0.004,0.03,0.172,0.0,0.0,0.0,0.0,0.0,0.0,,,462.21,22.250999999999994,982.0,60.0,400.0,1.0,,,,,,,,,21.0,9.7,,
860,71,3.5,2.8,0.02,0.02,0.04,0.3,1.5,0.5,0.3,0.0,0.0,0.0,,,585.04,9.25000000000001,950.0,30.0,300.0,120.0,1170.0,1100.0,8.6,,,,,,21.0,,,31.0
861,71,3.5,2.8,0.02,0.02,0.04,0.3,1.5,0.5,0.3,0.0,0.0,0.0,,,585.04,9.25000000000001,950.0,30.0,350.0,120.0,960.0,580.0,9.5,,,,,,21.0,,,42.0
862,71,3.5,2.8,0.02,0.02,0.04,0.3,1.5,0.5,0.3,0.0,0.0,0.0,,,585.04,9.25000000000001,950.0,30.0,400.0,120.0,750.0,430.0,10.9,,,,,,21.0,,,47.7
863,72,3.43,2.9,0.01,0.01,0.03,0.29,1.2,1.2,0.0,0.0,0.0,0.0,,,666.68,9.163000000000014,900.0,30.0,355.0,90.0,1111.0,648.0,15.8,,32.0,,,,21.0,,,
864,72,3.39,2.9,0.01,0.01,0.03,0.28,1.2,1.1,0.0,0.0,0.0,0.0,,,670.19,8.903000000000015,900.0,30.0,355.0,60.0,1075.0,640.0,10.2,,,,,,21.0,,,
865,72,3.39,2.9,0.01,0.01,0.03,0.28,1.2,1.1,0.0,0.0,0.0,0.0,,,670.19,8.903000000000015,900.0,30.0,355.0,90.0,1110.0,620.0,11.0,,,,,,21.0,,,
866,72,3.39,2.9,0.01,0.01,0.03,0.28,1.2,1.1,0.0,0.0,0.0,0.0,,,670.19,8.903000000000015,900.0,30.0,355.0,120.0,1080.0,655.0,15.9,,,,,,21.0,,,
867,72,3.39,2.9,0.01,0.01,0.03,0.28,1.2,1.1,0.0,0.0,0.0,0.0,,,670.19,8.903000000000015,900.0,30.0,355.0,180.0,1110.0,650.0,14.1,,,,,,21.0,,,
868,74,3.2,2.95,0.004,0.004,0.056,0.22,0.71,1.0,0.2,0.0,0.0,0.0,,,640.79,9.660000000000007,910.0,60.0,360.0,90.0,1180.0,827.0,15.5,,,,,,21.0,,,
869,74,3.2,2.95,0.004,0.004,0.056,0.22,0.71,1.0,0.2,0.0,0.0,0.0,,,640.79,9.660000000000007,910.0,60.0,360.0,90.0,1156.0,857.0,14.2,,,,,,21.0,,,
870,74,3.2,2.95,0.004,0.004,0.056,0.22,0.71,1.0,0.2,0.0,0.0,0.0,,,640.79,9.660000000000007,910.0,60.0,360.0,90.0,1106.0,829.0,9.5,,,,,,21.0,,,
871,74,3.26,3.0,0.004,0.004,0.06,0.23,0.48,0.91,0.11,0.0,0.0,0.0,,,626.26,10.42300000000001,910.0,60.0,360.0,90.0,1232.0,810.0,15.0,,,,,,21.0,,,
872,74,3.26,3.0,0.004,0.004,0.06,0.23,0.48,0.91,0.11,0.0,0.0,0.0,,,626.26,10.42300000000001,910.0,60.0,360.0,90.0,1255.0,789.0,14.0,,,,,,21.0,,,
873,74,3.26,3.0,0.004,0.004,0.06,0.23,0.48,0.91,0.11,0.0,0.0,0.0,,,626.26,10.42300000000001,910.0,60.0,360.0,90.0,1224.0,793.0,11.8,,,,,,21.0,,,
874,74,3.1,3.1,0.004,0.004,0.04,0.24,0.49,0.94,0.11,0.0,0.0,0.0,,,614.16,10.52500000000001,910.0,60.0,360.0,90.0,1199.0,783.0,14.5,,,,,,21.0,,,
875,74,3.1,3.1,0.004,0.004,0.04,0.24,0.49,0.94,0.11,0.0,0.0,0.0,,,614.16,10.52500000000001,910.0,60.0,360.0,90.0,1200.0,767.0,13.4,,,,,,21.0,,,
876,74,3.1,3.1,0.004,0.004,0.04,0.24,0.49,0.94,0.11,0.0,0.0,0.0,,,614.16,10.52500000000001,910.0,60.0,360.0,90.0,1199.0,780.0,12.0,,,,,,21.0,,,
877,75,3.8,3.0,0.004,0.004,0.03,0.03,0.0,0.0,0.4,0.0,0.0,0.0,,,441.02,19.529999999999987,900.0,60.0,400.0,120.0,918.0,704.0,5.2,,,,,,21.0,,,
878,75,3.8,3.0,0.004,0.004,0.03,0.03,1.5,0.0,0.4,0.0,0.0,0.0,,,452.92,17.764,900.0,60.0,400.0,120.0,929.0,533.0,7.7,,,,,,21.0,,,
879,75,3.8,3.0,0.004,0.004,0.03,0.03,0.5,0.0,0.4,0.0,0.0,0.0,,,452.92,20.973,900.0,60.0,370.0,120.0,1070.0,983.0,1.9,,,,,,21.0,,,
880,75,3.8,3.0,0.004,0.004,0.03,0.03,1.0,0.0,0.4,0.0,0.0,0.0,,,452.92,19.553999999999995,900.0,60.0,370.0,120.0,996.0,759.0,7.3,,,,,,21.0,,,
881,75,3.8,3.0,0.004,0.004,0.03,0.03,1.5,0.0,0.4,0.0,0.0,0.0,,,452.92,17.764,900.0,60.0,370.0,120.0,907.0,693.0,6.5,,,,,,21.0,,,
882,75,3.8,3.0,0.004,0.004,0.03,0.4,0.0,0.4,0.4,0.0,0.0,0.0,,,566.21,13.978999999999996,900.0,60.0,360.0,120.0,1029.0,702.0,9.0,,,,,,21.0,,,
883,75,3.8,3.0,0.004,0.004,0.03,0.03,0.0,0.0,0.4,0.0,0.0,0.0,,,441.02,19.529999999999987,900.0,60.0,340.0,120.0,1174.0,1008.0,3.9,,,,,,21.0,,,
884,75,3.8,3.0,0.004,0.004,0.03,0.03,0.5,0.0,0.4,0.0,0.0,0.0,,,452.92,20.973,900.0,60.0,340.0,120.0,1169.0,1038.0,1.9,,,,,,21.0,,,
885,75,3.8,3.0,0.004,0.004,0.03,0.03,1.0,0.0,0.4,0.0,0.0,0.0,,,452.92,19.553999999999995,900.0,60.0,340.0,120.0,996.0,809.0,8.1,,,,,,21.0,,,
886,75,3.8,3.0,0.004,0.004,0.03,0.03,1.5,0.0,0.4,0.0,0.0,0.0,,,452.92,17.764,900.0,60.0,340.0,120.0,947.0,767.0,6.1,,,,,,21.0,,,
887,75,3.8,3.0,0.004,0.004,0.03,0.03,0.0,0.0,0.4,0.0,0.0,0.0,,,441.02,19.529999999999987,900.0,60.0,370.0,60.0,996.0,652.0,6.5,,,,,,21.0,,,
888,75,3.8,3.0,0.004,0.004,0.03,0.03,0.5,0.0,0.4,0.0,0.0,0.0,,,452.92,20.973,900.0,60.0,370.0,60.0,1003.0,780.0,6.9,,,,,,21.0,,,
889,75,3.8,3.0,0.004,0.004,0.03,0.4,0.0,0.4,0.4,0.0,0.0,0.0,,,566.21,13.978999999999996,900.0,60.0,370.0,60.0,956.0,609.0,8.1,,,,,,21.0,,,
890,75,3.8,3.0,0.004,0.004,0.03,0.4,0.0,0.4,0.4,0.0,0.0,0.0,,,566.21,13.978999999999996,900.0,60.0,360.0,60.0,991.0,636.0,7.7,,,,,,21.0,,,
891,75,3.8,3.0,0.004,0.004,0.03,0.03,1.0,0.0,0.4,0.0,0.0,0.0,,,452.92,19.553999999999995,900.0,60.0,340.0,60.0,1164.0,1013.0,4.4,,,,,,21.0,,,
892,75,3.8,3.0,0.004,0.004,0.03,0.03,1.5,0.0,0.4,0.0,0.0,0.0,,,452.92,17.764,900.0,60.0,340.0,60.0,996.0,756.0,11.6,,,,,,21.0,,,
893,75,3.8,3.0,0.004,0.004,0.03,0.03,0.5,0.0,0.4,0.0,0.0,0.0,,,452.92,20.973,900.0,60.0,400.0,30.0,987.0,630.0,7.6,,,,,,21.0,,,
894,75,3.8,3.0,0.004,0.004,0.03,0.03,1.0,0.0,0.4,0.0,0.0,0.0,,,452.92,19.553999999999995,900.0,60.0,400.0,30.0,942.0,545.0,10.2,,,,,,21.0,,,
895,75,3.8,3.0,0.004,0.004,0.03,0.03,0.5,0.0,0.4,0.0,0.0,0.0,,,452.92,20.973,900.0,60.0,370.0,30.0,1019.0,744.0,8.5,,,,,,21.0,,,
896,75,3.8,3.0,0.004,0.004,0.03,0.03,1.0,0.0,0.4,0.0,0.0,0.0,,,452.92,19.553999999999995,900.0,60.0,370.0,30.0,964.0,658.0,8.8,,,,,,21.0,,,
897,75,3.8,3.0,0.004,0.004,0.03,0.03,1.5,0.0,0.4,0.0,0.0,0.0,,,452.92,17.764,900.0,60.0,370.0,30.0,938.0,622.0,7.4,,,,,,21.0,,,
898,75,3.8,3.0,0.004,0.004,0.03,0.03,0.0,0.0,0.4,0.0,0.0,0.0,,,441.02,19.529999999999987,900.0,60.0,340.0,30.0,1004.0,728.0,4.5,,,,,,21.0,,,
899,75,3.8,3.0,0.004,0.004,0.03,0.03,1.5,0.0,0.4,0.0,0.0,0.0,,,452.92,17.764,900.0,60.0,340.0,30.0,1096.0,755.0,9.5,,,,,,21.0,,,
900,76,3.5,2.87,0.009,0.025,0.0,0.61,0.5,0.7,0.137,0.0,0.0,0.0,,,650.47,9.023000000000012,900.0,90.0,370.0,200.0,1203.0,858.0,6.5,,34.88,,,,21.0,0.0,,
901,76,3.7,2.82,0.004,0.025,0.0,0.066,0.7,0.7,0.136,0.0,0.0,0.0,,,575.72,13.424999999999997,900.0,90.0,370.0,200.0,1172.0,830.0,5.49,,33.67,,,,21.0,1.3,,
902,76,3.6,2.75,0.007,0.029,0.0,0.114,1.0,0.65,0.119,0.0,0.0,0.0,,,589.58,10.315000000000007,900.0,90.0,370.0,200.0,1186.0,888.0,8.04,,34.6,,,,21.0,1.75,,
903,76,3.52,2.8,0.003,0.023,0.0,0.073,1.03,0.7,0.131,0.0,0.0,0.0,,,571.98,12.086000000000002,900.0,90.0,370.0,200.0,1110.0,810.0,6.47,,34.14,,,,21.0,2.33,,
904,76,3.5,2.6,0.007,0.026,0.0,0.164,1.12,0.6,0.146,0.0,0.0,0.0,,,615.01,9.02100000000001,900.0,90.0,370.0,200.0,1154.0,832.0,9.31,,31.84,,,,21.0,2.2,,
905,76,3.5,2.87,0.009,0.025,0.0,0.61,0.5,0.7,0.137,0.0,0.0,0.0,,,650.47,9.023000000000012,900.0,90.0,370.0,180.0,1169.0,834.0,6.8,,33.37,,,,21.0,2.11,,
906,76,3.7,2.82,0.004,0.025,0.0,0.066,0.7,0.7,0.136,0.0,0.0,0.0,,,575.72,13.424999999999997,900.0,90.0,370.0,180.0,1149.0,828.0,6.88,,33.55,,,,21.0,2.53,,
907,76,3.6,2.75,0.007,0.029,0.0,0.114,1.0,0.65,0.119,0.0,0.0,0.0,,,589.58,10.315000000000007,900.0,90.0,370.0,180.0,1180.0,867.0,10.0,,34.1,,,,21.0,8.8,,
908,76,3.52,2.8,0.003,0.023,0.0,0.073,1.03,0.7,0.131,0.0,0.0,0.0,,,571.98,12.086000000000002,900.0,90.0,370.0,180.0,1106.0,808.0,6.86,,33.23,,,,21.0,5.37,,
909,76,3.5,2.6,0.007,0.026,0.0,0.164,1.12,0.6,0.146,0.0,0.0,0.0,,,615.01,9.02100000000001,900.0,90.0,370.0,180.0,1094.0,790.0,10.3,,31.43,,,,21.0,6.8,,
910,76,3.5,2.87,0.009,0.025,0.0,0.61,0.5,0.7,0.137,0.0,0.0,0.0,,,650.47,9.023000000000012,900.0,90.0,370.0,90.0,1180.0,843.0,7.68,,34.69,,,,21.0,9.58,,
911,76,3.7,2.82,0.004,0.025,0.0,0.066,0.7,0.7,0.136,0.0,0.0,0.0,,,575.72,13.424999999999997,900.0,90.0,370.0,90.0,1086.0,784.0,6.86,,33.44,,,,21.0,11.65,,
912,76,3.6,2.75,0.007,0.029,0.0,0.114,1.0,0.65,0.119,0.0,0.0,0.0,,,589.58,10.315000000000007,900.0,90.0,370.0,90.0,1149.0,828.0,6.7,,34.0,,,,21.0,20.27,,
913,76,3.52,2.8,0.003,0.023,0.0,0.073,1.03,0.7,0.131,0.0,0.0,0.0,,,571.98,12.086000000000002,900.0,90.0,370.0,90.0,1114.0,813.0,7.45,,32.83,,,,21.0,26.54,,
914,76,3.5,2.6,0.007,0.026,0.0,0.164,1.12,0.6,0.146,0.0,0.0,0.0,,,615.01,9.02100000000001,900.0,90.0,370.0,90.0,1082.0,782.0,10.32,,31.32,,,,21.0,31.3,,
915,76,3.5,2.87,0.009,0.025,0.0,0.61,0.5,0.7,0.137,0.0,0.0,0.0,,,650.47,9.023000000000012,900.0,90.0,370.0,60.0,1210.0,861.0,7.7,,35.33,,,,21.0,12.27,,
916,76,3.7,2.82,0.004,0.025,0.0,0.066,0.7,0.7,0.136,0.0,0.0,0.0,,,575.72,13.424999999999997,900.0,90.0,370.0,60.0,1137.0,821.0,5.7,,33.61,,,,21.0,15.9,,
917,76,3.6,2.75,0.007,0.029,0.0,0.114,1.0,0.65,0.119,0.0,0.0,0.0,,,589.58,10.315000000000007,900.0,90.0,370.0,60.0,1167.0,833.0,6.5,,34.9,,,,21.0,25.18,,
918,76,3.52,2.8,0.003,0.023,0.0,0.073,1.03,0.7,0.131,0.0,0.0,0.0,,,571.98,12.086000000000002,900.0,90.0,370.0,60.0,1154.0,831.0,6.86,,32.85,,,,21.0,32.5,,
919,76,3.5,2.6,0.007,0.026,0.0,0.164,1.12,0.6,0.146,0.0,0.0,0.0,,,615.01,9.02100000000001,900.0,90.0,370.0,60.0,1110.0,784.0,8.43,,31.99,,,,21.0,36.3,,
920,78,3.45,2.48,0.001,0.001,0.064,0.4,1.5,0.0,0.3,0.0,0.0,0.0,,,502.27,13.108999999999996,927.0,120.0,288.0,120.0,1505.0,1180.0,4.8,,39.5,,,,21.0,14.9,,
921,78,3.45,2.48,0.001,0.001,0.064,0.4,1.5,0.0,0.3,0.0,0.0,0.0,,,502.27,13.108999999999996,927.0,120.0,316.0,120.0,1367.0,1099.0,7.1,,35.4,,,,21.0,20.5,,
922,78,3.45,2.48,0.001,0.001,0.064,0.4,1.5,0.0,0.3,0.0,0.0,0.0,,,502.27,13.108999999999996,927.0,120.0,343.0,120.0,1195.0,911.0,13.5,,29.1,,,,21.0,29.9,,
923,78,3.45,2.48,0.001,0.001,0.064,0.4,1.5,0.0,0.3,0.0,0.0,0.0,,,502.27,13.108999999999996,927.0,120.0,371.0,120.0,1034.0,731.0,12.1,,26.5,,,,21.0,33.2,,
924,78,3.45,2.48,0.001,0.001,0.064,0.4,1.5,0.0,0.3,0.0,0.0,0.0,,,502.27,13.108999999999996,927.0,120.0,385.0,120.0,1080.0,650.0,19.9,,22.8,,,,21.0,36.1,,
925,82,3.53,2.88,0.011,0.039,0.046,0.11,0.0,0.0,0.0,0.0,0.0,0.0,,,452.7,22.744999999999976,925.0,1.0,420.0,60.0,719.2,,0.0,,54.5,,,,21.0,,,
926,82,3.53,2.88,0.011,0.039,0.046,0.11,0.0,0.0,0.0,0.0,0.0,0.0,,,452.7,22.744999999999976,925.0,60.0,420.0,60.0,988.0,,9.9,,32.0,,,,21.0,,,
927,82,3.53,2.88,0.011,0.039,0.046,0.11,0.0,0.0,0.0,0.0,0.0,0.0,,,452.7,22.744999999999976,900.0,30.0,420.0,60.0,960.0,,10.4,,29.5,,,,21.0,,,
928,83,3.57,2.51,0.012,0.031,0.041,0.2,0.0,0.64,0.0,0.0,0.0,0.0,,,643.54,12.058999999999994,900.0,90.0,360.0,120.0,1094.0,914.0,3.86,,38.0,,,,21.0,,,
929,83,3.57,2.51,0.012,0.031,0.041,0.2,0.0,0.64,0.0,0.0,0.0,0.0,,,643.54,12.058999999999994,900.0,90.0,300.0,180.0,1340.0,1191.0,0.97,,45.0,,,,21.0,,,
930,84/48,3.44,2.61,0.01,0.024,0.052,0.16,0.03,0.0,0.001,0.04,0.0,0.0,,,476.29,21.672999999999988,900.0,60.0,325.0,50.0,1266.0,,4.3,,,,389.0,88.0,21.0,,,
931,84/48,3.44,2.61,0.01,0.024,0.052,0.16,0.03,0.0,0.001,0.04,0.0,0.0,,,476.29,21.672999999999988,900.0,60.0,340.0,50.0,1170.0,,7.2,,,,377.0,124.0,21.0,,,
932,84/48,3.44,2.61,0.01,0.024,0.052,0.16,0.03,0.0,0.001,0.04,0.0,0.0,,,476.29,21.672999999999988,900.0,60.0,350.0,50.0,1110.0,,8.1,,,,366.0,132.0,21.0,,,
933,84/48,3.44,2.61,0.01,0.024,0.052,0.16,0.03,0.0,0.001,0.04,0.0,0.0,,,476.29,21.672999999999988,900.0,60.0,360.0,50.0,1054.0,,8.6,,,,344.0,138.0,21.0,,,
934,84/48,3.44,2.61,0.01,0.024,0.052,0.16,0.03,0.0,0.001,0.04,0.0,0.0,,,476.29,21.672999999999988,900.0,60.0,375.0,50.0,985.0,,10.4,,,,315.0,140.0,21.0,,,
935,102,3.68,2.47,0.014,0.006,0.056,0.23,0.15,1.1,0.0,0.0,0.0,0.13,,,846.0,4.4,900.0,90.0,310.0,55.0,1255.0,1037.0,9.8,395.0,,,,,21.0,,,
936,102,3.46,2.5,0.018,0.009,0.044,0.22,0.69,1.1,0.2,0.0,0.0,0.13,,,845.0,4.3,900.0,90.0,310.0,55.0,1367.0,1113.0,6.0,390.0,,,,,21.0,,,
937,102,3.97,3.12,0.003,0.01,0.062,0.15,0.13,0.83,0.0,0.0,0.0,0.07,,,850.0,3.2,900.0,90.0,310.0,55.0,1201.0,911.0,4.6,390.0,,,,,21.0,,,
938,102,3.2,2.88,0.025,0.003,0.043,0.16,0.03,0.06,0.0,0.0,0.0,0.056,,,779.0,3.8,900.0,90.0,310.0,55.0,1332.0,1017.0,5.1,381.0,,,,,21.0,,,
939,105,3.45,3.22,0.014,0.03,0.045,0.27,0.0,0.07,0.0,0.0,0.0,0.0,,,463.82,20.748999999999977,900.0,60.0,370.0,60.0,1062.0,866.0,11.1,,34.0,,,18.0,-100.0,,,
940,105,3.45,3.22,0.014,0.03,0.045,0.27,0.0,0.07,0.0,0.0,0.0,0.0,,,463.82,20.748999999999977,900.0,60.0,370.0,60.0,1062.0,866.0,11.1,,34.0,,,19.0,-100.0,,,
941,105,3.45,3.22,0.014,0.03,0.045,0.27,0.0,0.07,0.0,0.0,0.0,0.0,,,463.82,20.748999999999977,900.0,60.0,370.0,60.0,1062.0,866.0,11.1,,34.0,,,21.0,-100.0,,,
942,105,3.45,3.22,0.014,0.03,0.045,0.27,0.0,0.07,0.0,0.0,0.0,0.0,,,463.82,20.748999999999977,900.0,60.0,370.0,60.0,1062.0,866.0,11.1,,34.0,,,28.0,-60.0,,,
943,105,3.45,3.22,0.014,0.03,0.045,0.27,0.0,0.07,0.0,0.0,0.0,0.0,,,463.82,20.748999999999977,900.0,60.0,370.0,60.0,1062.0,866.0,11.1,,34.0,,,30.0,-60.0,,,
944,105,3.45,3.22,0.014,0.03,0.045,0.27,0.0,0.07,0.0,0.0,0.0,0.0,,,463.82,20.748999999999977,900.0,60.0,370.0,60.0,1062.0,866.0,11.1,,34.0,,,36.0,-60.0,,,
945,105,3.45,3.22,0.014,0.03,0.045,0.27,0.0,0.07,0.0,0.0,0.0,0.0,,,463.82,20.748999999999977,900.0,60.0,370.0,60.0,1062.0,866.0,11.1,,34.0,,,37.0,-50.0,,,
946,105,3.45,3.22,0.014,0.03,0.045,0.27,0.0,0.07,0.0,0.0,0.0,0.0,,,463.82,20.748999999999977,900.0,60.0,370.0,60.0,1062.0,866.0,11.1,,34.0,,,38.0,-50.0,,,
947,105,3.45,3.22,0.014,0.03,0.045,0.27,0.0,0.07,0.0,0.0,0.0,0.0,,,463.82,20.748999999999977,900.0,60.0,370.0,60.0,1062.0,866.0,11.1,,34.0,,,40.0,-50.0,,,
948,105,3.45,3.22,0.014,0.03,0.045,0.27,0.0,0.07,0.0,0.0,0.0,0.0,,,463.82,20.748999999999977,900.0,60.0,370.0,60.0,1062.0,866.0,11.1,,34.0,,,28.0,-40.0,,,
949,105,3.45,3.22,0.014,0.03,0.045,0.27,0.0,0.07,0.0,0.0,0.0,0.0,,,463.82,20.748999999999977,900.0,60.0,370.0,60.0,1062.0,866.0,11.1,,34.0,,,34.0,-40.0,,,
950,105,3.45,3.22,0.014,0.03,0.045,0.27,0.0,0.07,0.0,0.0,0.0,0.0,,,463.82,20.748999999999977,900.0,60.0,370.0,60.0,1062.0,866.0,11.1,,34.0,,,38.0,-40.0,,,
951,105,3.45,3.22,0.014,0.03,0.045,0.27,0.0,0.07,0.0,0.0,0.0,0.0,,,463.82,20.748999999999977,900.0,60.0,370.0,60.0,1062.0,866.0,11.1,,34.0,,,43.0,-40.0,,,
952,105,3.45,3.22,0.014,0.03,0.045,0.27,0.0,0.07,0.0,0.0,0.0,0.0,,,463.82,20.748999999999977,900.0,60.0,370.0,60.0,1062.0,866.0,11.1,,34.0,,,44.0,-30.0,,,
953,105,3.45,3.22,0.014,0.03,0.045,0.27,0.0,0.07,0.0,0.0,0.0,0.0,,,463.82,20.748999999999977,900.0,60.0,370.0,60.0,1062.0,866.0,11.1,,34.0,,,60.0,-30.0,,,
954,105,3.45,3.22,0.014,0.03,0.045,0.27,0.0,0.07,0.0,0.0,0.0,0.0,,,463.82,20.748999999999977,900.0,60.0,370.0,60.0,1062.0,866.0,11.1,,34.0,,,28.0,-20.0,,,
955,105,3.45,3.22,0.014,0.03,0.045,0.27,0.0,0.07,0.0,0.0,0.0,0.0,,,463.82,20.748999999999977,900.0,60.0,370.0,60.0,1062.0,866.0,11.1,,34.0,,,50.0,-20.0,,,
956,105,3.45,3.22,0.014,0.03,0.045,0.27,0.0,0.07,0.0,0.0,0.0,0.0,,,463.82,20.748999999999977,900.0,60.0,370.0,60.0,1062.0,866.0,11.1,,34.0,,,60.0,-20.0,,,
957,105,3.45,3.22,0.014,0.03,0.045,0.27,0.0,0.07,0.0,0.0,0.0,0.0,,,463.82,20.748999999999977,900.0,60.0,370.0,60.0,1062.0,866.0,11.1,,34.0,,,72.0,-20.0,,,
958,105,3.45,3.22,0.014,0.03,0.045,0.27,0.0,0.07,0.0,0.0,0.0,0.0,,,463.82,20.748999999999977,900.0,60.0,370.0,60.0,1062.0,866.0,11.1,,34.0,,,36.0,-10.0,,,
959,105,3.45,3.22,0.014,0.03,0.045,0.27,0.0,0.07,0.0,0.0,0.0,0.0,,,463.82,20.748999999999977,900.0,60.0,370.0,60.0,1062.0,866.0,11.1,,34.0,,,40.0,-10.0,,,
960,105,3.45,3.22,0.014,0.03,0.045,0.27,0.0,0.07,0.0,0.0,0.0,0.0,,,463.82,20.748999999999977,900.0,60.0,370.0,60.0,1062.0,866.0,11.1,,34.0,,,92.0,-10.0,,,
961,105,3.45,3.22,0.014,0.03,0.045,0.27,0.0,0.07,0.0,0.0,0.0,0.0,,,463.82,20.748999999999977,900.0,60.0,370.0,60.0,1062.0,866.0,11.1,,34.0,,,36.0,0.0,,,
962,105,3.45,3.22,0.014,0.03,0.045,0.27,0.0,0.07,0.0,0.0,0.0,0.0,,,463.82,20.748999999999977,900.0,60.0,370.0,60.0,1062.0,866.0,11.1,,34.0,,,52.0,0.0,,,
963,105,3.45,3.22,0.014,0.03,0.045,0.27,0.0,0.07,0.0,0.0,0.0,0.0,,,463.82,20.748999999999977,900.0,60.0,370.0,60.0,1062.0,866.0,11.1,,34.0,,,68.0,0.0,,,
964,105,3.45,3.22,0.014,0.03,0.045,0.27,0.0,0.07,0.0,0.0,0.0,0.0,,,463.82,20.748999999999977,900.0,60.0,370.0,60.0,1062.0,866.0,11.1,,34.0,,,82.0,0.0,,,
965,105,3.45,3.22,0.014,0.03,0.045,0.27,0.0,0.07,0.0,0.0,0.0,0.0,,,463.82,20.748999999999977,900.0,60.0,370.0,60.0,1062.0,866.0,11.1,,34.0,,,72.0,20.0,,,
966,105,3.45,3.22,0.014,0.03,0.045,0.27,0.0,0.07,0.0,0.0,0.0,0.0,,,463.82,20.748999999999977,900.0,60.0,370.0,60.0,1062.0,866.0,11.1,,34.0,,,76.0,20.0,,,
967,105,3.45,3.22,0.014,0.03,0.045,0.27,0.0,0.07,0.0,0.0,0.0,0.0,,,463.82,20.748999999999977,900.0,60.0,370.0,60.0,1062.0,866.0,11.1,,34.0,,,88.0,20.0,,,
968,105,3.45,3.22,0.014,0.03,0.045,0.27,0.0,0.07,0.0,0.0,0.0,0.0,,,463.82,20.748999999999977,900.0,60.0,370.0,60.0,1062.0,866.0,11.1,,34.0,,,94.0,20.0,,,
969,105,3.45,3.22,0.014,0.03,0.045,0.27,0.0,0.07,0.0,0.0,0.0,0.0,,,463.82,20.748999999999977,900.0,60.0,370.0,60.0,1062.0,866.0,11.1,,34.0,,,68.0,60.0,,,
970,105,3.45,3.22,0.014,0.03,0.045,0.27,0.0,0.07,0.0,0.0,0.0,0.0,,,463.82,20.748999999999977,900.0,60.0,370.0,60.0,1062.0,866.0,11.1,,34.0,,,80.0,60.0,,,
971,105,3.45,3.22,0.014,0.03,0.045,0.27,0.0,0.07,0.0,0.0,0.0,0.0,,,463.82,20.748999999999977,900.0,60.0,370.0,60.0,1062.0,866.0,11.1,,34.0,,,100.0,60.0,,,
972,105,3.45,3.22,0.014,0.03,0.045,0.27,0.0,0.07,0.0,0.0,0.0,0.0,,,463.82,20.748999999999977,900.0,60.0,370.0,60.0,1062.0,866.0,11.1,,34.0,,,90.0,100.0,,,
973,105,3.45,3.22,0.014,0.03,0.045,0.27,0.0,0.07,0.0,0.0,0.0,0.0,,,463.82,20.748999999999977,900.0,60.0,370.0,60.0,1062.0,866.0,11.1,,34.0,,,92.0,100.0,,,
974,105,3.45,3.22,0.014,0.03,0.045,0.27,0.0,0.07,0.0,0.0,0.0,0.0,,,463.82,20.748999999999977,900.0,60.0,370.0,60.0,1062.0,866.0,11.1,,34.0,,,98.0,100.0,,,
975,105,3.45,3.22,0.014,0.03,0.045,0.27,0.0,0.07,0.0,0.0,0.0,0.0,,,463.82,20.748999999999977,900.0,60.0,370.0,60.0,1062.0,866.0,11.1,,34.0,,,124.0,100.0,,,
976,105,3.45,3.22,0.014,0.03,0.045,0.27,0.0,0.07,0.0,0.0,0.0,0.0,,,463.82,20.748999999999977,900.0,60.0,370.0,60.0,1183.0,912.0,11.5,,36.0,,,26.0,-100.0,,,
977,105,3.45,3.22,0.014,0.03,0.045,0.27,0.0,0.07,0.0,0.0,0.0,0.0,,,463.82,20.748999999999977,900.0,60.0,370.0,60.0,1183.0,912.0,11.5,,36.0,,,42.0,-100.0,,,
978,105,3.45,3.22,0.014,0.03,0.045,0.27,0.0,0.07,0.0,0.0,0.0,0.0,,,463.82,20.748999999999977,900.0,60.0,370.0,60.0,1183.0,912.0,11.5,,36.0,,,62.0,-60.0,,,
979,105,3.45,3.22,0.014,0.03,0.045,0.27,0.0,0.07,0.0,0.0,0.0,0.0,,,463.82,20.748999999999977,900.0,60.0,370.0,60.0,1183.0,912.0,11.5,,36.0,,,64.0,-60.0,,,
980,105,3.45,3.22,0.014,0.03,0.045,0.27,0.0,0.07,0.0,0.0,0.0,0.0,,,463.82,20.748999999999977,900.0,60.0,370.0,60.0,1183.0,912.0,11.5,,36.0,,,66.0,-60.0,,,
981,105,3.45,3.22,0.014,0.03,0.045,0.27,0.0,0.07,0.0,0.0,0.0,0.0,,,463.82,20.748999999999977,900.0,60.0,370.0,60.0,1183.0,912.0,11.5,,36.0,,,70.0,-60.0,,,
982,105,3.45,3.22,0.014,0.03,0.045,0.27,0.0,0.07,0.0,0.0,0.0,0.0,,,463.82,20.748999999999977,900.0,60.0,370.0,60.0,1183.0,912.0,11.5,,36.0,,,60.0,-50.0,,,
983,105,3.45,3.22,0.014,0.03,0.045,0.27,0.0,0.07,0.0,0.0,0.0,0.0,,,463.82,20.748999999999977,900.0,60.0,370.0,60.0,1183.0,912.0,11.5,,36.0,,,68.0,-50.0,,,
984,105,3.45,3.22,0.014,0.03,0.045,0.27,0.0,0.07,0.0,0.0,0.0,0.0,,,463.82,20.748999999999977,900.0,60.0,370.0,60.0,1183.0,912.0,11.5,,36.0,,,48.0,-40.0,,,
985,105,3.45,3.22,0.014,0.03,0.045,0.27,0.0,0.07,0.0,0.0,0.0,0.0,,,463.82,20.748999999999977,900.0,60.0,370.0,60.0,1183.0,912.0,11.5,,36.0,,,62.0,-40.0,,,
986,105,3.45,3.22,0.014,0.03,0.045,0.27,0.0,0.07,0.0,0.0,0.0,0.0,,,463.82,20.748999999999977,900.0,60.0,370.0,60.0,1183.0,912.0,11.5,,36.0,,,66.0,-40.0,,,
987,105,3.45,3.22,0.014,0.03,0.045,0.27,0.0,0.07,0.0,0.0,0.0,0.0,,,463.82,20.748999999999977,900.0,60.0,370.0,60.0,1183.0,912.0,11.5,,36.0,,,68.0,-40.0,,,
988,105,3.45,3.22,0.014,0.03,0.045,0.27,0.0,0.07,0.0,0.0,0.0,0.0,,,463.82,20.748999999999977,900.0,60.0,370.0,60.0,1183.0,912.0,11.5,,36.0,,,78.0,-30.0,,,
989,105,3.45,3.22,0.014,0.03,0.045,0.27,0.0,0.07,0.0,0.0,0.0,0.0,,,463.82,20.748999999999977,900.0,60.0,370.0,60.0,1183.0,912.0,11.5,,36.0,,,112.0,-30.0,,,
990,105,3.45,3.22,0.014,0.03,0.045,0.27,0.0,0.07,0.0,0.0,0.0,0.0,,,463.82,20.748999999999977,900.0,60.0,370.0,60.0,1183.0,912.0,11.5,,36.0,,,94.0,-20.0,,,
991,105,3.45,3.22,0.014,0.03,0.045,0.27,0.0,0.07,0.0,0.0,0.0,0.0,,,463.82,20.748999999999977,900.0,60.0,370.0,60.0,1183.0,912.0,11.5,,36.0,,,96.0,-20.0,,,
992,105,3.45,3.22,0.014,0.03,0.045,0.27,0.0,0.07,0.0,0.0,0.0,0.0,,,463.82,20.748999999999977,900.0,60.0,370.0,60.0,1183.0,912.0,11.5,,36.0,,,114.0,-20.0,,,
993,105,3.45,3.22,0.014,0.03,0.045,0.27,0.0,0.07,0.0,0.0,0.0,0.0,,,463.82,20.748999999999977,900.0,60.0,370.0,60.0,1183.0,912.0,11.5,,36.0,,,116.0,-20.0,,,
994,105,3.45,3.22,0.014,0.03,0.045,0.27,0.0,0.07,0.0,0.0,0.0,0.0,,,463.82,20.748999999999977,900.0,60.0,370.0,60.0,1183.0,912.0,11.5,,36.0,,,82.0,-10.0,,,
995,105,3.45,3.22,0.014,0.03,0.045,0.27,0.0,0.07,0.0,0.0,0.0,0.0,,,463.82,20.748999999999977,900.0,60.0,370.0,60.0,1183.0,912.0,11.5,,36.0,,,72.0,0.0,,,
996,105,3.45,3.22,0.014,0.03,0.045,0.27,0.0,0.07,0.0,0.0,0.0,0.0,,,463.82,20.748999999999977,900.0,60.0,370.0,60.0,1183.0,912.0,11.5,,36.0,,,102.0,0.0,,,
997,105,3.45,3.22,0.014,0.03,0.045,0.27,0.0,0.07,0.0,0.0,0.0,0.0,,,463.82,20.748999999999977,900.0,60.0,370.0,60.0,1183.0,912.0,11.5,,36.0,,,116.0,0.0,,,
998,105,3.45,3.22,0.014,0.03,0.045,0.27,0.0,0.07,0.0,0.0,0.0,0.0,,,463.82,20.748999999999977,900.0,60.0,370.0,60.0,1183.0,912.0,11.5,,36.0,,,86.0,20.0,,,
999,105,3.45,3.22,0.014,0.03,0.045,0.27,0.0,0.07,0.0,0.0,0.0,0.0,,,463.82,20.748999999999977,900.0,60.0,370.0,60.0,1183.0,912.0,11.5,,36.0,,,106.0,20.0,,,
1000,105,3.45,3.22,0.014,0.03,0.045,0.27,0.0,0.07,0.0,0.0,0.0,0.0,,,463.82,20.748999999999977,900.0,60.0,370.0,60.0,1183.0,912.0,11.5,,36.0,,,126.0,20.0,,,
1001,105,3.45,3.22,0.014,0.03,0.045,0.27,0.0,0.07,0.0,0.0,0.0,0.0,,,463.82,20.748999999999977,900.0,60.0,370.0,60.0,1183.0,912.0,11.5,,36.0,,,128.0,20.0,,,
1002,105,3.45,3.22,0.014,0.03,0.045,0.27,0.0,0.07,0.0,0.0,0.0,0.0,,,463.82,20.748999999999977,900.0,60.0,370.0,60.0,1183.0,912.0,11.5,,36.0,,,122.0,60.0,,,
1003,105,3.45,3.22,0.014,0.03,0.045,0.27,0.0,0.07,0.0,0.0,0.0,0.0,,,463.82,20.748999999999977,900.0,60.0,370.0,60.0,1183.0,912.0,11.5,,36.0,,,124.0,60.0,,,
1004,105,3.45,3.22,0.014,0.03,0.045,0.27,0.0,0.07,0.0,0.0,0.0,0.0,,,463.82,20.748999999999977,900.0,60.0,370.0,60.0,1183.0,912.0,11.5,,36.0,,,138.0,60.0,,,
1005,105,3.45,3.22,0.014,0.03,0.045,0.27,0.0,0.07,0.0,0.0,0.0,0.0,,,463.82,20.748999999999977,900.0,60.0,370.0,60.0,1183.0,912.0,11.5,,36.0,,,112.0,100.0,,,
1006,105,3.45,3.22,0.014,0.03,0.045,0.27,0.0,0.07,0.0,0.0,0.0,0.0,,,463.82,20.748999999999977,900.0,60.0,370.0,60.0,1183.0,912.0,11.5,,36.0,,,134.0,100.0,,,
1007,105,3.45,3.22,0.014,0.03,0.045,0.27,0.0,0.07,0.0,0.0,0.0,0.0,,,463.82,20.748999999999977,915.0,60.0,280.0,90.0,1595.0,1251.0,4.8,,45.0,,,50.0,-100.0,,,
1008,105,3.45,3.22,0.014,0.03,0.045,0.27,0.0,0.07,0.0,0.0,0.0,0.0,,,463.82,20.748999999999977,915.0,60.0,280.0,90.0,1595.0,1251.0,4.8,,45.0,,,60.0,-60.0,,,
1009,105,3.45,3.22,0.014,0.03,0.045,0.27,0.0,0.07,0.0,0.0,0.0,0.0,,,463.82,20.748999999999977,915.0,60.0,280.0,90.0,1595.0,1251.0,4.8,,45.0,,,62.0,-50.0,,,
1010,105,3.45,3.22,0.014,0.03,0.045,0.27,0.0,0.07,0.0,0.0,0.0,0.0,,,463.82,20.748999999999977,915.0,60.0,280.0,90.0,1595.0,1251.0,4.8,,45.0,,,64.0,-40.0,,,
1011,105,3.45,3.22,0.014,0.03,0.045,0.27,0.0,0.07,0.0,0.0,0.0,0.0,,,463.82,20.748999999999977,915.0,60.0,280.0,90.0,1595.0,1251.0,4.8,,45.0,,,65.0,-30.0,,,
1012,105,3.45,3.22,0.014,0.03,0.045,0.27,0.0,0.07,0.0,0.0,0.0,0.0,,,463.82,20.748999999999977,915.0,60.0,280.0,90.0,1595.0,1251.0,4.8,,45.0,,,65.0,-20.0,,,
1013,105,3.45,3.22,0.014,0.03,0.045,0.27,0.0,0.07,0.0,0.0,0.0,0.0,,,463.82,20.748999999999977,915.0,60.0,280.0,90.0,1595.0,1251.0,4.8,,45.0,,,68.0,-10.0,,,
1014,105,3.45,3.22,0.014,0.03,0.045,0.27,0.0,0.07,0.0,0.0,0.0,0.0,,,463.82,20.748999999999977,915.0,60.0,280.0,90.0,1595.0,1251.0,4.8,,45.0,,,69.0,0.0,,,
1015,105,3.45,3.22,0.014,0.03,0.045,0.27,0.0,0.07,0.0,0.0,0.0,0.0,,,463.82,20.748999999999977,915.0,60.0,280.0,90.0,1595.0,1251.0,4.8,,45.0,,,69.0,20.0,,,
1016,105,3.45,3.22,0.014,0.03,0.045,0.27,0.0,0.07,0.0,0.0,0.0,0.0,,,463.82,20.748999999999977,915.0,60.0,280.0,90.0,1595.0,1251.0,4.8,,45.0,,,69.0,60.0,,,
1017,105,3.45,3.22,0.014,0.03,0.045,0.27,0.0,0.07,0.0,0.0,0.0,0.0,,,463.82,20.748999999999977,915.0,60.0,280.0,90.0,1595.0,1251.0,4.8,,45.0,,,70.0,100.0,,,
1018,105,3.45,3.22,0.014,0.03,0.045,0.27,0.0,0.07,0.0,0.0,0.0,0.0,,,463.82,20.748999999999977,915.0,60.0,280.0,90.0,1587.0,1213.0,3.2,,42.0,,,20.0,-100.0,,,
1019,105,3.45,3.22,0.014,0.03,0.045,0.27,0.0,0.07,0.0,0.0,0.0,0.0,,,463.82,20.748999999999977,915.0,60.0,280.0,90.0,1587.0,1213.0,3.2,,42.0,,,28.0,-60.0,,,
1020,105,3.45,3.22,0.014,0.03,0.045,0.27,0.0,0.07,0.0,0.0,0.0,0.0,,,463.82,20.748999999999977,915.0,60.0,280.0,90.0,1587.0,1213.0,3.2,,42.0,,,30.0,-50.0,,,
1021,105,3.45,3.22,0.014,0.03,0.045,0.27,0.0,0.07,0.0,0.0,0.0,0.0,,,463.82,20.748999999999977,915.0,60.0,280.0,90.0,1587.0,1213.0,3.2,,42.0,,,32.0,-40.0,,,
1022,105,3.45,3.22,0.014,0.03,0.045,0.27,0.0,0.07,0.0,0.0,0.0,0.0,,,463.82,20.748999999999977,915.0,60.0,280.0,90.0,1587.0,1213.0,3.2,,42.0,,,35.0,-30.0,,,
1023,105,3.45,3.22,0.014,0.03,0.045,0.27,0.0,0.07,0.0,0.0,0.0,0.0,,,463.82,20.748999999999977,915.0,60.0,280.0,90.0,1587.0,1213.0,3.2,,42.0,,,38.0,-20.0,,,
1024,105,3.45,3.22,0.014,0.03,0.045,0.27,0.0,0.07,0.0,0.0,0.0,0.0,,,463.82,20.748999999999977,915.0,60.0,280.0,90.0,1587.0,1213.0,3.2,,42.0,,,40.0,-10.0,,,
1025,105,3.45,3.22,0.014,0.03,0.045,0.27,0.0,0.07,0.0,0.0,0.0,0.0,,,463.82,20.748999999999977,915.0,60.0,280.0,90.0,1587.0,1213.0,3.2,,42.0,,,42.0,0.0,,,
1026,105,3.45,3.22,0.014,0.03,0.045,0.27,0.0,0.07,0.0,0.0,0.0,0.0,,,463.82,20.748999999999977,915.0,60.0,280.0,90.0,1587.0,1213.0,3.2,,42.0,,,48.0,20.0,,,
1027,105,3.45,3.22,0.014,0.03,0.045,0.27,0.0,0.07,0.0,0.0,0.0,0.0,,,463.82,20.748999999999977,915.0,60.0,280.0,90.0,1587.0,1213.0,3.2,,42.0,,,58.0,60.0,,,
1028,105,3.45,3.22,0.014,0.03,0.045,0.27,0.0,0.07,0.0,0.0,0.0,0.0,,,463.82,20.748999999999977,915.0,60.0,280.0,90.0,1587.0,1213.0,3.2,,42.0,,,66.0,100.0,,,
1029,109,3.6,2.6,0.01,0.03,0.03,0.3,0.2,0.4,0.2,0.0,0.0,0.0,,,585.49,11.174000000000001,850.0,90.0,350.0,30.0,800.0,,5.0,379.0,,,,,21.0,,,
1030,109,3.6,2.6,0.01,0.03,0.03,0.3,0.2,0.4,0.2,0.0,0.0,0.0,,,585.49,11.174000000000001,850.0,90.0,350.0,60.0,880.0,,6.0,362.0,,,,,21.0,,,
1031,109,3.6,2.6,0.01,0.03,0.03,0.3,0.2,0.4,0.2,0.0,0.0,0.0,,,585.49,11.174000000000001,850.0,90.0,350.0,90.0,760.0,,10.0,362.0,,,,,21.0,,,
1032,109,3.6,2.6,0.01,0.03,0.03,0.3,0.2,0.4,0.2,0.0,0.0,0.0,,,585.49,11.174000000000001,850.0,90.0,350.0,120.0,800.0,,12.0,371.0,,,,,21.0,,,
1033,109,3.6,2.6,0.01,0.03,0.03,0.3,0.2,0.4,0.2,0.0,0.0,0.0,,,585.49,11.174000000000001,900.0,90.0,350.0,30.0,875.0,,7.0,371.0,,,,,21.0,,,
1034,109,3.6,2.6,0.01,0.03,0.03,0.3,0.2,0.4,0.2,0.0,0.0,0.0,,,585.49,11.174000000000001,900.0,90.0,350.0,60.0,885.0,,11.0,371.0,,,,,21.0,,,
1035,109,3.6,2.6,0.01,0.03,0.03,0.3,0.2,0.4,0.2,0.0,0.0,0.0,,,585.49,11.174000000000001,900.0,90.0,350.0,90.0,910.0,,10.0,371.0,,,,,21.0,,,
1036,109,3.6,2.6,0.01,0.03,0.03,0.3,0.2,0.4,0.2,0.0,0.0,0.0,,,585.49,11.174000000000001,900.0,90.0,350.0,120.0,900.0,,14.0,362.5,,,,,21.0,,,
1037,109,3.6,2.6,0.01,0.03,0.03,0.3,0.2,0.4,0.2,0.0,0.0,0.0,,,585.49,11.174000000000001,950.0,90.0,350.0,30.0,890.0,,7.0,371.0,,,,,21.0,,,
1038,109,3.6,2.6,0.01,0.03,0.03,0.3,0.2,0.4,0.2,0.0,0.0,0.0,,,585.49,11.174000000000001,950.0,90.0,350.0,60.0,850.0,,11.7,362.0,,,,,21.0,,,
1039,109,3.6,2.6,0.01,0.03,0.03,0.3,0.2,0.4,0.2,0.0,0.0,0.0,,,585.49,11.174000000000001,950.0,90.0,350.0,90.0,920.0,,14.0,362.0,,,,,21.0,,,
1040,109,3.6,2.6,0.01,0.03,0.03,0.3,0.2,0.4,0.2,0.0,0.0,0.0,,,585.49,11.174000000000001,950.0,90.0,350.0,120.0,890.0,,10.0,336.0,,,,,21.0,,,
1041,111,3.65,2.59,0.014,0.052,0.06,0.18,0.0,0.0,0.0,0.0,0.0,0.0,,,507.0,12.1,830.0,60.0,300.0,8.0,850.0,660.0,1.0,,,,240.0,,21.0,,,
1042,111,3.65,2.59,0.014,0.052,0.06,0.18,0.0,0.0,0.0,0.0,0.0,0.0,,,507.0,12.1,830.0,60.0,300.0,15.0,700.0,550.0,1.0,,,,200.0,,21.0,,,
1043,111,3.65,2.59,0.014,0.052,0.06,0.18,0.0,0.0,0.0,0.0,0.0,0.0,,,507.0,12.1,830.0,60.0,300.0,30.0,700.0,550.0,1.0,,,,200.0,,21.0,,,
1044,111,3.65,2.59,0.014,0.052,0.06,0.18,0.0,0.0,0.0,0.0,0.0,0.0,,,507.0,12.1,830.0,60.0,300.0,60.0,660.0,510.0,1.0,,,,175.0,,21.0,,,
1045,111,3.65,2.59,0.014,0.052,0.06,0.18,0.0,0.0,0.0,0.0,0.0,0.0,,,507.0,12.1,830.0,60.0,300.0,120.0,650.0,500.0,1.0,,,,170.0,,21.0,,,
1046,111,3.65,2.59,0.014,0.052,0.06,0.18,0.0,0.0,0.0,0.0,0.0,0.0,,,507.0,12.1,830.0,60.0,350.0,8.0,890.0,600.0,2.5,,,,270.0,,21.0,,,
1047,111,3.65,2.59,0.014,0.052,0.06,0.18,0.0,0.0,0.0,0.0,0.0,0.0,,,507.0,12.1,830.0,60.0,350.0,15.0,1020.0,700.0,3.0,,,,310.0,,21.0,,,
1048,111,3.65,2.59,0.014,0.052,0.06,0.18,0.0,0.0,0.0,0.0,0.0,0.0,,,507.0,12.1,830.0,60.0,350.0,30.0,1100.0,780.0,3.0,,,,340.0,,21.0,,,
1049,111,3.65,2.59,0.014,0.052,0.06,0.18,0.0,0.0,0.0,0.0,0.0,0.0,,,507.0,12.1,830.0,60.0,350.0,60.0,1050.0,750.0,3.0,,,,325.0,,21.0,,,
1050,111,3.65,2.59,0.014,0.052,0.06,0.18,0.0,0.0,0.0,0.0,0.0,0.0,,,507.0,12.1,830.0,60.0,350.0,120.0,1100.0,760.0,3.5,,,,325.0,,21.0,,,
1051,111,3.65,2.59,0.014,0.052,0.06,0.18,0.0,0.0,0.0,0.0,0.0,0.0,,,507.0,12.1,830.0,60.0,400.0,8.0,640.0,400.0,7.0,,,,210.0,,21.0,,,
1052,111,3.65,2.59,0.014,0.052,0.06,0.18,0.0,0.0,0.0,0.0,0.0,0.0,,,507.0,12.1,830.0,60.0,400.0,15.0,600.0,385.0,7.0,,,,200.0,,21.0,,,
1053,111,3.65,2.59,0.014,0.052,0.06,0.18,0.0,0.0,0.0,0.0,0.0,0.0,,,507.0,12.1,830.0,60.0,400.0,30.0,650.0,400.0,7.5,,,,215.0,,21.0,,,
1054,111,3.65,2.59,0.014,0.052,0.06,0.18,0.0,0.0,0.0,0.0,0.0,0.0,,,507.0,12.1,830.0,60.0,400.0,60.0,660.0,420.0,7.5,,,,225.0,,21.0,,,
1055,111,3.65,2.59,0.014,0.052,0.06,0.18,0.0,0.0,0.0,0.0,0.0,0.0,,,507.0,12.1,830.0,60.0,400.0,120.0,710.0,450.0,7.5,,,,235.0,,21.0,,,
1056,111,3.65,2.59,0.014,0.052,0.06,0.18,0.0,0.0,0.0,0.0,0.0,0.0,,,507.0,12.1,860.0,60.0,350.0,8.0,1200.0,845.0,4.0,,,,350.0,,21.0,,,
1057,111,3.65,2.59,0.014,0.052,0.06,0.18,0.0,0.0,0.0,0.0,0.0,0.0,,,507.0,12.1,860.0,60.0,350.0,15.0,1210.0,850.0,4.0,,,,360.0,,21.0,,,
1058,111,3.65,2.59,0.014,0.052,0.06,0.18,0.0,0.0,0.0,0.0,0.0,0.0,,,507.0,12.1,860.0,60.0,350.0,30.0,1200.0,845.0,4.0,,,,360.0,,21.0,,,
1059,111,3.65,2.59,0.014,0.052,0.06,0.18,0.0,0.0,0.0,0.0,0.0,0.0,,,507.0,12.1,860.0,60.0,350.0,60.0,1250.0,900.0,5.0,,,,375.0,,21.0,,,
1060,111,3.65,2.59,0.014,0.052,0.06,0.18,0.0,0.0,0.0,0.0,0.0,0.0,,,507.0,12.1,860.0,60.0,350.0,120.0,1200.0,825.0,4.5,,,,350.0,,21.0,,,
1061,111,3.65,2.59,0.014,0.052,0.06,0.18,0.0,0.0,0.0,0.0,0.0,0.0,,,507.0,12.1,860.0,60.0,400.0,8.0,800.0,525.0,10.0,,,,265.0,,21.0,,,
1062,111,3.65,2.59,0.014,0.052,0.06,0.18,0.0,0.0,0.0,0.0,0.0,0.0,,,507.0,12.1,860.0,60.0,400.0,15.0,850.0,550.0,10.0,,,,275.0,,21.0,,,
1063,111,3.65,2.59,0.014,0.052,0.06,0.18,0.0,0.0,0.0,0.0,0.0,0.0,,,507.0,12.1,860.0,60.0,400.0,30.0,800.0,525.0,10.0,,,,260.0,,21.0,,,
1064,111,3.65,2.59,0.014,0.052,0.06,0.18,0.0,0.0,0.0,0.0,0.0,0.0,,,507.0,12.1,860.0,60.0,400.0,60.0,860.0,550.0,11.0,,,,285.0,,21.0,,,
1065,111,3.65,2.59,0.014,0.052,0.06,0.18,0.0,0.0,0.0,0.0,0.0,0.0,,,507.0,12.1,860.0,60.0,400.0,120.0,900.0,590.0,11.0,,,,300.0,,21.0,,,
1066,111,3.65,2.59,0.014,0.052,0.06,0.18,0.0,0.0,0.0,0.0,0.0,0.0,,,507.0,12.1,900.0,60.0,300.0,8.0,2000.0,1630.0,0.0,,,,600.0,,21.0,,,
1067,111,3.65,2.59,0.014,0.052,0.06,0.18,0.0,0.0,0.0,0.0,0.0,0.0,,,507.0,12.1,900.0,60.0,300.0,15.0,1750.0,1400.0,0.0,,,,510.0,,21.0,,,
1068,111,3.65,2.59,0.014,0.052,0.06,0.18,0.0,0.0,0.0,0.0,0.0,0.0,,,507.0,12.1,900.0,60.0,300.0,30.0,1600.0,1310.0,0.0,,,,475.0,,21.0,,,
1069,111,3.65,2.59,0.014,0.052,0.06,0.18,0.0,0.0,0.0,0.0,0.0,0.0,,,507.0,12.1,900.0,60.0,300.0,60.0,1540.0,1190.0,0.0,,,,400.0,,21.0,,,
1070,111,3.65,2.59,0.014,0.052,0.06,0.18,0.0,0.0,0.0,0.0,0.0,0.0,,,507.0,12.1,900.0,60.0,300.0,120.0,1585.0,1250.0,0.0,,,,455.0,,21.0,,,
1071,111,3.65,2.59,0.014,0.052,0.06,0.18,0.0,0.0,0.0,0.0,0.0,0.0,,,507.0,12.1,900.0,60.0,350.0,8.0,1450.0,1150.0,1.0,,,,425.0,,21.0,,,
1072,111,3.65,2.59,0.014,0.052,0.06,0.18,0.0,0.0,0.0,0.0,0.0,0.0,,,507.0,12.1,900.0,60.0,350.0,15.0,1300.0,950.0,5.0,,,,400.0,,21.0,,,
1073,111,3.65,2.59,0.014,0.052,0.06,0.18,0.0,0.0,0.0,0.0,0.0,0.0,,,507.0,12.1,900.0,60.0,350.0,30.0,1290.0,900.0,5.0,,,,385.0,,21.0,,,
1074,111,3.65,2.59,0.014,0.052,0.06,0.18,0.0,0.0,0.0,0.0,0.0,0.0,,,507.0,12.1,900.0,60.0,350.0,60.0,1250.0,890.0,5.0,,,,375.0,,21.0,,,
1075,111,3.65,2.59,0.014,0.052,0.06,0.18,0.0,0.0,0.0,0.0,0.0,0.0,,,507.0,12.1,900.0,60.0,350.0,120.0,1480.0,1150.0,2.0,,,,445.0,,21.0,,,
1076,111,3.65,2.59,0.014,0.052,0.06,0.18,0.0,0.0,0.0,0.0,0.0,0.0,,,507.0,12.1,900.0,60.0,400.0,8.0,1250.0,900.0,5.0,,,,375.0,,21.0,,,
1077,111,3.65,2.59,0.014,0.052,0.06,0.18,0.0,0.0,0.0,0.0,0.0,0.0,,,507.0,12.1,900.0,60.0,400.0,15.0,1100.0,750.0,7.5,,,,325.0,,21.0,,,
1078,111,3.65,2.59,0.014,0.052,0.06,0.18,0.0,0.0,0.0,0.0,0.0,0.0,,,507.0,12.1,900.0,60.0,400.0,30.0,1060.0,750.0,7.5,,,,315.0,,21.0,,,
1079,111,3.65,2.59,0.014,0.052,0.06,0.18,0.0,0.0,0.0,0.0,0.0,0.0,,,507.0,12.1,900.0,60.0,400.0,60.0,1050.0,700.0,7.5,,,,310.0,,21.0,,,
1080,111,3.65,2.59,0.014,0.052,0.06,0.18,0.0,0.0,0.0,0.0,0.0,0.0,,,507.0,12.1,900.0,60.0,400.0,120.0,1100.0,750.0,7.5,,,,325.0,,21.0,,,
1081,115,3.8,2.22,0.002,0.024,0.057,0.37,0.49,0.31,0.0,0.0,0.0,0.0,,,664.2,11.237000000000005,900.0,60.0,400.0,50.0,976.0,636.0,11.4,,,,,,21.0,,,
