Repository: AntoniKedzierski/Metallurgy

File: data/processed/metalurgy.csv (part 5 of 5)
,source_id,carbon,silicon,sulfur,phosphorus,magnesium,manganese,nickel,copper,molybdenum,chromium,aluminium,tin,perlite_perc,ferrite_perc,durability_liquid_state,tensile_liquid_state,austenitization_temp,austenitization_duration,hardening_temp,hardening_duration,Rm,R02,A5,HB,HRC,HRA,HV,impact_strength,impact_strength_temp,austenite_perc,martensite_perc,retained_austenite_perc
1082,116,3.56,2.83,0.008,0.039,0.042,0.22,0.0,0.0,0.0,0.0,0.0,0.0,,,462.3,21.93299999999998,900.0,150.0,360.0,120.0,,,,,,,392.0,,21.0,,,26.4
1083,117,3.56,2.68,0.006,0.03,0.0305,0.29,0.0,0.87,0.25,0.0,0.0,0.0,,,654.0,4.0,910.0,90.0,350.0,90.0,1125.0,800.0,8.0,341.0,,,,21.0,101.9,,,
1084,117,3.56,2.68,0.006,0.03,0.0305,0.29,0.0,0.87,0.25,0.0,0.0,0.0,,,654.0,4.0,910.0,90.0,370.0,90.0,1104.0,851.0,8.0,336.0,,,,21.0,116.5,,,
1085,117,3.56,2.68,0.006,0.03,0.0305,0.29,0.0,0.87,0.25,0.0,0.0,0.0,,,654.0,4.0,910.0,90.0,390.0,90.0,965.0,620.0,9.0,299.0,,,,21.0,128.9,,,
1086,117,3.56,2.68,0.006,0.03,0.0305,0.29,0.0,0.87,0.25,0.0,0.0,0.0,,,654.0,4.0,910.0,90.0,410.0,90.0,967.0,660.0,10.0,292.0,,,,21.0,136.2,,,
1087,118,3.35,2.82,0.003,0.003,0.06,0.0,0.93,0.0,0.0,0.0,0.0,0.0,,,450.84,20.270999999999994,950.0,240.0,260.0,240.0,1165.0,,,342.0,,,,,21.0,,,
1088,118,3.3,2.78,0.003,0.003,0.07,0.0,1.05,0.75,0.0,0.0,0.0,0.0,,,558.78,13.302000000000005,950.0,240.0,260.0,240.0,1155.0,,,345.0,,,,,21.0,,,
1089,118,3.4,2.8,0.003,0.003,0.06,0.0,0.97,0.7,0.0,0.0,0.0,0.0,,,546.8,13.273000000000003,950.0,240.0,260.0,240.0,1238.0,,,361.0,,,,,21.0,,,
1090,118,3.4,2.76,0.003,0.003,0.05,0.0,0.55,0.0,0.0,0.0,0.0,0.0,,,451.74,21.559999999999995,950.0,240.0,260.0,240.0,1085.0,,,298.0,,,,,21.0,,,
1091,118,3.35,2.75,0.003,0.003,0.05,0.0,0.45,0.0,0.0,0.0,0.0,0.0,,,451.61,21.700999999999993,950.0,240.0,260.0,240.0,1010.0,,,322.0,,,,,21.0,,,
1092,118,3.4,2.8,0.003,0.003,0.07,0.0,0.55,0.0,0.0,0.0,0.0,0.0,,,451.61,21.69899999999999,950.0,240.0,260.0,240.0,1215.0,,,375.0,,,,,21.0,,,
1093,120,3.75,2.55,0.08,0.03,0.08,0.19,1.42,0.62,0.0,0.0,0.0,0.0,,,631.01,8.903000000000015,900.0,120.0,280.0,120.0,,,,,,,,,21.0,8.3,,
1094,120,3.75,2.55,0.08,0.03,0.08,0.19,1.42,0.62,0.0,0.0,0.0,0.0,,,631.01,8.903000000000015,900.0,120.0,330.0,120.0,,,,,,,,,21.0,16.3,,
1095,120,3.75,2.55,0.08,0.03,0.08,0.19,1.42,0.62,0.0,0.0,0.0,0.0,,,631.01,8.903000000000015,900.0,120.0,380.0,120.0,,,,,,,,,21.0,28.4,,
1096,123,3.41,2.35,0.015,0.02,0.053,0.18,2.75,0.02,0.0,0.01,0.0,0.0,,,475.18,10.135000000000009,840.0,60.0,375.0,45.0,1016.0,728.0,15.6,,,,,14.7,23.0,30.32,,
1097,123,3.41,2.35,0.015,0.02,0.053,0.18,2.75,0.02,0.0,0.01,0.0,0.0,,,475.18,10.135000000000009,840.0,60.0,375.0,45.0,1016.0,728.0,15.6,,,,,10.1,-40.0,30.32,,
1098,124,3.46,2.61,0.023,0.02,0.038,0.25,0.54,0.03,0.0,0.04,0.0,0.0,,,469.75,14.103,840.0,60.0,375.0,45.0,952.0,747.0,10.9,,,,,,21.0,,,
1099,124,3.41,2.35,0.015,0.02,0.053,0.18,2.75,0.02,0.0,0.01,0.0,0.0,,,475.18,10.135000000000009,840.0,60.0,375.0,45.0,1016.0,728.0,15.6,,,,,,21.0,,,
1100,125,3.52,3.21,0.02,0.02,0.04,0.46,0.04,0.94,0.0,0.0,0.0,0.0,,,612.36,10.36400000000001,900.0,60.0,360.0,60.0,1168.0,896.0,16.0,,,,,,21.0,,,
1101,125,3.45,2.6,0.01,0.01,0.04,0.3,5.0,1.0,0.0,0.0,0.0,0.0,,,673.23,18.17399999999999,920.0,60.0,360.0,90.0,998.0,786.0,6.5,,,,,140.0,80.0,,,
1102,125,3.45,2.6,0.01,0.01,0.04,0.3,5.0,1.0,0.0,0.0,0.0,0.0,,,673.23,18.17399999999999,920.0,60.0,360.0,90.0,998.0,786.0,6.5,,,,,130.0,20.0,,,
1103,125,3.45,2.6,0.01,0.01,0.04,0.3,5.0,1.0,0.0,0.0,0.0,0.0,,,673.23,18.17399999999999,920.0,60.0,360.0,90.0,998.0,786.0,6.5,,,,,100.0,-40.0,,,
1104,125,3.52,3.21,0.02,0.02,0.04,0.46,0.04,0.94,0.0,0.0,0.0,0.0,,,612.36,10.36400000000001,900.0,60.0,360.0,60.0,1085.0,729.0,10.0,357.0,,,,124.0,21.0,,,
1105,126,3.5,2.63,0.009,0.019,0.0471,0.318,0.042,0.055,0.0421,0.031,0.003,0.0058,,,397.0,27.7,900.0,90.0,365.0,30.0,1111.1,816.0,3.0,,,,,,21.0,,,
1106,126,3.5,2.63,0.009,0.019,0.0471,0.318,0.042,0.055,0.0421,0.031,0.003,0.0058,,,397.0,27.7,900.0,90.0,365.0,60.0,1089.9,784.0,10.6,,,,,,21.0,,,
1107,126,3.5,2.63,0.009,0.019,0.0471,0.318,0.042,0.055,0.0421,0.031,0.003,0.0058,,,397.0,27.7,900.0,90.0,365.0,120.0,1085.7,778.0,12.1,,,,,,21.0,,,
1108,126,3.5,2.63,0.009,0.019,0.0471,0.318,0.042,0.055,0.0421,0.031,0.003,0.0058,,,397.0,27.7,900.0,90.0,365.0,180.0,1105.1,810.0,10.0,,,,,,21.0,,,
1109,127,3.57,2.6,0.007,0.01,0.05,0.47,1.6,0.6,0.03,0.04,0.0,0.0,,,669.63,7.100000000000012,900.0,90.0,235.0,480.0,1420.0,,1.95,,,,,25.0,21.0,,,
1110,127,3.57,2.6,0.007,0.01,0.05,0.47,1.6,0.6,0.03,0.04,0.0,0.0,,,669.63,7.100000000000012,900.0,90.0,235.0,360.0,1415.0,,1.98,,,,,22.0,21.0,,,
1111,127,3.57,2.6,0.007,0.01,0.05,0.47,1.6,0.6,0.03,0.04,0.0,0.0,,,669.63,7.100000000000012,900.0,90.0,235.0,240.0,1420.0,,2.0,,,,,10.0,21.0,,,
1112,127,3.57,2.6,0.007,0.01,0.05,0.47,1.6,0.6,0.03,0.04,0.0,0.0,,,669.63,7.100000000000012,900.0,90.0,375.0,120.0,980.0,,10.2,,,,,75.0,21.0,,,
1113,127,3.57,2.6,0.007,0.01,0.05,0.47,1.6,0.6,0.03,0.04,0.0,0.0,,,669.63,7.100000000000012,900.0,90.0,375.0,240.0,940.0,,7.8,,,,,80.0,21.0,,,
1114,127,3.57,2.6,0.007,0.01,0.05,0.47,1.6,0.6,0.03,0.04,0.0,0.0,,,669.63,7.100000000000012,900.0,90.0,375.0,360.0,920.0,,4.0,,,,,50.0,21.0,,,
1115,128,3.64,2.6,0.016,0.016,0.03,0.15,0.016,0.25,0.0,0.019,0.0,0.0,,,504.93,16.069999999999997,925.0,90.0,340.0,120.0,930.0,888.0,5.75,320.0,,,,,21.0,,,
1116,130,3.6,2.5,0.014,0.014,0.066,0.28,0.0,0.45,0.0,0.04,0.0,0.0,,,618.61,11.999999999999991,900.0,120.0,300.0,60.0,1420.0,1305.0,0.5,,,,,32.0,21.0,,,8.0
1117,130,3.6,2.5,0.014,0.014,0.066,0.28,0.0,0.45,0.0,0.04,0.0,0.0,,,618.61,11.999999999999991,900.0,120.0,300.0,120.0,1430.0,1350.0,3.5,,,,,60.0,21.0,,,14.0
1118,130,3.6,2.5,0.014,0.014,0.066,0.28,0.0,0.45,0.0,0.04,0.0,0.0,,,618.61,11.999999999999991,900.0,120.0,300.0,180.0,1450.0,1355.0,3.9,,,,,65.0,21.0,,,8.0
1119,130,3.6,2.5,0.014,0.014,0.066,0.28,0.0,0.45,0.0,0.04,0.0,0.0,,,618.61,11.999999999999991,900.0,120.0,300.0,240.0,1495.0,1400.0,3.0,,,,,30.0,21.0,,,7.0
1120,130,3.6,2.5,0.014,0.014,0.066,0.28,0.0,0.45,0.0,0.04,0.0,0.0,,,618.61,11.999999999999991,900.0,120.0,350.0,60.0,1150.0,1030.0,5.8,,,,,72.0,21.0,,,17.5
1121,130,3.6,2.5,0.014,0.014,0.066,0.28,0.0,0.45,0.0,0.04,0.0,0.0,,,618.61,11.999999999999991,900.0,120.0,350.0,120.0,1100.0,1000.0,8.0,,,,,105.0,21.0,,,26.0
1122,130,3.6,2.5,0.014,0.014,0.066,0.28,0.0,0.45,0.0,0.04,0.0,0.0,,,618.61,11.999999999999991,900.0,120.0,350.0,180.0,1105.0,1000.0,7.0,,,,,90.0,21.0,,,18.0
1123,130,3.6,2.5,0.014,0.014,0.066,0.28,0.0,0.45,0.0,0.04,0.0,0.0,,,618.61,11.999999999999991,900.0,120.0,350.0,240.0,1200.0,1130.0,6.0,,,,,75.0,21.0,,,13.0
1124,130,3.6,2.5,0.014,0.014,0.066,0.28,0.0,0.45,0.0,0.04,0.0,0.0,,,618.61,11.999999999999991,900.0,120.0,400.0,60.0,980.0,760.0,5.0,,,,,74.0,21.0,,,15.0
1125,130,3.6,2.5,0.014,0.014,0.066,0.28,0.0,0.45,0.0,0.04,0.0,0.0,,,618.61,11.999999999999991,900.0,120.0,400.0,120.0,990.0,850.0,7.0,,,,,87.0,21.0,,,20.0
1126,130,3.6,2.5,0.014,0.014,0.066,0.28,0.0,0.45,0.0,0.04,0.0,0.0,,,618.61,11.999999999999991,900.0,120.0,400.0,180.0,1000.0,850.0,6.1,,,,,45.0,21.0,,,12.0
1127,130,3.6,2.5,0.014,0.014,0.066,0.28,0.0,0.45,0.0,0.04,0.0,0.0,,,618.61,11.999999999999991,900.0,120.0,400.0,240.0,1040.0,845.0,4.5,,,,,20.0,21.0,,,2.0
1128,13.200000000000001,0.35000000000000003,0.25,0.00030000000000000003,0.00030000000000000003,0.07500000000000001,0.025,0.09000000000000001,0.15000000000000002,0.04000000000000001,0.0,0.0,0.0,,,673.23,11.071000000000003,90.0,12.0,27.0,12.0,72.5,,,,3.35,,,,21.0,,,
1129,13.200000000000001,0.35000000000000003,0.25,0.00030000000000000003,0.00030000000000000003,0.07500000000000001,0.025,0.09000000000000001,0.15000000000000002,0.04000000000000001,0.0,0.0,0.0,,,673.23,11.071000000000003,90.0,12.0,29.0,12.0,50.0,,,,3.5,,,,21.0,,,
1130,13.200000000000001,0.35000000000000003,0.25,0.00030000000000000003,0.00030000000000000003,0.07500000000000001,0.025,0.09000000000000001,0.15000000000000002,0.04000000000000001,0.0,0.0,0.0,,,673.23,11.071000000000003,90.0,12.0,32.0,12.0,51.0,,,,3.2,,,,21.0,,,
1131,13.200000000000001,0.35000000000000003,0.25,0.00030000000000000003,0.00030000000000000003,0.07500000000000001,0.025,0.09000000000000001,0.15000000000000002,0.04000000000000001,0.0,0.0,0.0,,,673.23,11.071000000000003,90.0,12.0,35.0,12.0,50.0,,,,4.15,,,,21.0,,,
1132,13.200000000000001,0.35000000000000003,0.25,0.00030000000000000003,0.00030000000000000003,0.07500000000000001,0.025,0.09000000000000001,0.15000000000000002,0.04000000000000001,0.0,0.0,0.0,,,673.23,11.071000000000003,94.0,12.0,27.0,12.0,56.0,,,,4.0,,,,21.0,,,
1133,13.200000000000001,0.35000000000000003,0.25,0.00030000000000000003,0.00030000000000000003,0.07500000000000001,0.025,0.09000000000000001,0.15000000000000002,0.04000000000000001,0.0,0.0,0.0,,,673.23,11.071000000000003,94.0,12.0,29.0,12.0,50.0,,,,3.45,,,,21.0,,,
1134,13.200000000000001,0.35000000000000003,0.25,0.00030000000000000003,0.00030000000000000003,0.07500000000000001,0.025,0.09000000000000001,0.15000000000000002,0.04000000000000001,0.0,0.0,0.0,,,673.23,11.071000000000003,94.0,12.0,32.0,12.0,65.0,,,,4.1000000000000005,,,,21.0,,,
1135,13.200000000000001,0.35000000000000003,0.25,0.00030000000000000003,0.00030000000000000003,0.07500000000000001,0.025,0.09000000000000001,0.15000000000000002,0.04000000000000001,0.0,0.0,0.0,,,673.23,11.071000000000003,94.0,12.0,35.0,12.0,50.0,,,,4.1000000000000005,,,,21.0,,,
1136,13.200000000000001,0.35000000000000003,0.25,0.00030000000000000003,0.00030000000000000003,0.073,0.025,0.09000000000000001,0.08000000000000002,0.04000000000000001,0.0,0.0,0.0,,,676.22,8.932000000000015,90.0,12.0,27.0,12.0,72.5,,,,4.75,,,,21.0,,,
1137,13.200000000000001,0.35000000000000003,0.25,0.00030000000000000003,0.00030000000000000003,0.073,0.025,0.09000000000000001,0.08000000000000002,0.04000000000000001,0.0,0.0,0.0,,,676.22,8.932000000000015,90.0,12.0,29.0,12.0,74.5,,,,4.45,,,,21.0,,,
1138,13.200000000000001,0.35000000000000003,0.25,0.00030000000000000003,0.00030000000000000003,0.073,0.025,0.09000000000000001,0.08000000000000002,0.04000000000000001,0.0,0.0,0.0,,,676.22,8.932000000000015,90.0,12.0,32.0,12.0,78.0,,,,4.1000000000000005,,,,21.0,,,
1139,13.200000000000001,0.35000000000000003,0.25,0.00030000000000000003,0.00030000000000000003,0.073,0.025,0.09000000000000001,0.08000000000000002,0.04000000000000001,0.0,0.0,0.0,,,676.22,8.932000000000015,90.0,12.0,35.0,12.0,75.0,,,,3.6500000000000004,,,,21.0,,,
1140,13.200000000000001,0.35000000000000003,0.25,0.00030000000000000003,0.00030000000000000003,0.073,0.025,0.09000000000000001,0.08000000000000002,0.04000000000000001,0.0,0.0,0.0,,,676.22,8.932000000000015,94.0,12.0,27.0,12.0,67.0,,,,4.75,,,,21.0,,,
1141,13.200000000000001,0.35000000000000003,0.25,0.00030000000000000003,0.00030000000000000003,0.073,0.025,0.09000000000000001,0.08000000000000002,0.04000000000000001,0.0,0.0,0.0,,,676.22,8.932000000000015,94.0,12.0,29.0,12.0,79.0,,,,4.1000000000000005,,,,21.0,,,
1142,13.200000000000001,0.35000000000000003,0.25,0.00030000000000000003,0.00030000000000000003,0.073,0.025,0.09000000000000001,0.08000000000000002,0.04000000000000001,0.0,0.0,0.0,,,676.22,8.932000000000015,94.0,12.0,32.0,12.0,75.0,,,,4.3,,,,21.0,,,
1143,13.200000000000001,0.35000000000000003,0.25,0.00030000000000000003,0.00030000000000000003,0.073,0.025,0.09000000000000001,0.08000000000000002,0.04000000000000001,0.0,0.0,0.0,,,676.22,8.932000000000015,94.0,12.0,35.0,12.0,65.0,,,,4.1000000000000005,,,,21.0,,,
1144,133,3.45,2.48,0.012,0.013,0.05,0.4,1.5,0.3,0.5,0.0,0.0,0.0,,,586.13,9.862000000000013,927.0,120.0,260.0,120.0,1446.4,1126.2,2.6,,46.9,,,,21.0,11.5,,
1145,133,3.45,2.48,0.012,0.013,0.05,0.4,1.5,0.3,0.5,0.0,0.0,0.0,,,586.13,9.862000000000013,927.0,120.0,316.0,120.0,1264.1,1031.3,4.4,,41.2,,,,21.0,20.0,,
1146,133,3.45,2.48,0.012,0.013,0.05,0.4,1.5,0.3,0.5,0.0,0.0,0.0,,,586.13,9.862000000000013,927.0,120.0,385.0,120.0,1061.2,776.1,13.7,,30.1,,,,21.0,37.0,,
1147,134,3.66,2.23,0.015,0.024,0.047,0.26,1.02,0.66,0.26,0.0,0.0,0.0,0.754,0.24600000000000002,638.98,8.903000000000015,870.0,120.0,315.0,5.0,,,,,,,,,21.0,,55.0,6.4
1148,134,3.66,2.23,0.015,0.024,0.047,0.26,1.02,0.66,0.26,0.0,0.0,0.0,0.754,0.24600000000000002,638.98,8.903000000000015,870.0,120.0,315.0,15.0,,,,,,,,,21.0,,16.0,10.9
1149,134,3.66,2.23,0.015,0.024,0.047,0.26,1.02,0.66,0.26,0.0,0.0,0.0,0.754,0.24600000000000002,638.98,8.903000000000015,870.0,120.0,315.0,30.0,,,,,,,,,21.0,,7.0,17.2
1150,134,3.66,2.23,0.015,0.024,0.047,0.26,1.02,0.66,0.26,0.0,0.0,0.0,0.754,0.24600000000000002,638.98,8.903000000000015,870.0,120.0,315.0,60.0,,,,,,,,,21.0,,3.0,27.2
1151,134,3.66,2.23,0.015,0.024,0.047,0.26,1.02,0.66,0.26,0.0,0.0,0.0,0.754,0.24600000000000002,638.98,8.903000000000015,870.0,120.0,315.0,90.0,,,,,,,,,21.0,,0.0,21.5
1152,134,3.66,2.23,0.015,0.024,0.047,0.26,1.02,0.66,0.26,0.0,0.0,0.0,0.754,0.24600000000000002,638.98,8.903000000000015,870.0,120.0,315.0,120.0,,,,,,,,,21.0,,0.0,17.1
1153,134,3.66,2.23,0.015,0.024,0.047,0.26,1.02,0.66,0.26,0.0,0.0,0.0,0.754,0.24600000000000002,638.98,8.903000000000015,870.0,120.0,315.0,240.0,,,,,,,,,21.0,,0.0,15.0
1154,134,3.66,2.23,0.015,0.024,0.047,0.26,1.02,0.66,0.26,0.0,0.0,0.0,0.754,0.24600000000000002,638.98,8.903000000000015,870.0,120.0,370.0,5.0,,,,,,,,,21.0,,64.0,9.4
1155,134,3.66,2.23,0.015,0.024,0.047,0.26,1.02,0.66,0.26,0.0,0.0,0.0,0.754,0.24600000000000002,638.98,8.903000000000015,870.0,120.0,370.0,15.0,,,,,,,,,21.0,,15.0,26.1
1156,134,3.66,2.23,0.015,0.024,0.047,0.26,1.02,0.66,0.26,0.0,0.0,0.0,0.754,0.24600000000000002,638.98,8.903000000000015,870.0,120.0,370.0,30.0,,,,,,,,,21.0,,6.0,35.6
1157,134,3.66,2.23,0.015,0.024,0.047,0.26,1.02,0.66,0.26,0.0,0.0,0.0,0.754,0.24600000000000002,638.98,8.903000000000015,870.0,120.0,370.0,60.0,,,,,,,,,21.0,,0.0,45.9
1158,134,3.66,2.23,0.015,0.024,0.047,0.26,1.02,0.66,0.26,0.0,0.0,0.0,0.754,0.24600000000000002,638.98,8.903000000000015,870.0,120.0,370.0,90.0,,,,,,,,,21.0,,0.0,44.0
1159,134,3.66,2.23,0.015,0.024,0.047,0.26,1.02,0.66,0.26,0.0,0.0,0.0,0.754,0.24600000000000002,638.98,8.903000000000015,870.0,120.0,370.0,120.0,,,,,,,,,21.0,,0.0,42.8
1160,134,3.66,2.23,0.015,0.024,0.047,0.26,1.02,0.66,0.26,0.0,0.0,0.0,0.754,0.24600000000000002,638.98,8.903000000000015,870.0,120.0,370.0,240.0,,,,,,,,,21.0,,0.0,30.8
1161,135,3.73,2.55,0.023,0.045,0.044,0.3,1.25,1.03,0.18,0.032,0.0,0.0,,,649.94,7.100000000000012,900.0,60.0,300.0,60.0,1000.0,730.0,12.0,277.0,,,,47.0,-60.0,,,
1162,135,3.73,2.55,0.023,0.045,0.044,0.3,1.25,1.03,0.18,0.032,0.0,0.0,,,649.94,7.100000000000012,900.0,60.0,300.0,60.0,1000.0,730.0,12.0,277.0,,,,48.0,-60.0,,,
1163,135,3.73,2.55,0.023,0.045,0.044,0.3,1.25,1.03,0.18,0.032,0.0,0.0,,,649.94,7.100000000000012,900.0,60.0,300.0,60.0,1000.0,730.0,12.0,277.0,,,,49.0,-60.0,,,
1164,135,3.73,2.55,0.023,0.045,0.044,0.3,1.25,1.03,0.18,0.032,0.0,0.0,,,649.94,7.100000000000012,900.0,60.0,300.0,60.0,1000.0,730.0,12.0,277.0,,,,42.0,-40.0,,,
1165,135,3.73,2.55,0.023,0.045,0.044,0.3,1.25,1.03,0.18,0.032,0.0,0.0,,,649.94,7.100000000000012,900.0,60.0,300.0,60.0,1000.0,730.0,12.0,277.0,,,,58.0,-40.0,,,
1166,135,3.73,2.55,0.023,0.045,0.044,0.3,1.25,1.03,0.18,0.032,0.0,0.0,,,649.94,7.100000000000012,900.0,60.0,300.0,60.0,1000.0,730.0,12.0,277.0,,,,72.0,-40.0,,,
1167,135,3.73,2.55,0.023,0.045,0.044,0.3,1.25,1.03,0.18,0.032,0.0,0.0,,,649.94,7.100000000000012,900.0,60.0,300.0,60.0,1000.0,730.0,12.0,277.0,,,,74.0,-20.0,,,
1168,135,3.73,2.55,0.023,0.045,0.044,0.3,1.25,1.03,0.18,0.032,0.0,0.0,,,649.94,7.100000000000012,900.0,60.0,300.0,60.0,1000.0,730.0,12.0,277.0,,,,76.0,-20.0,,,
1169,135,3.73,2.55,0.023,0.045,0.044,0.3,1.25,1.03,0.18,0.032,0.0,0.0,,,649.94,7.100000000000012,900.0,60.0,300.0,60.0,1000.0,730.0,12.0,277.0,,,,90.0,-20.0,,,
1170,135,3.73,2.55,0.023,0.045,0.044,0.3,1.25,1.03,0.18,0.032,0.0,0.0,,,649.94,7.100000000000012,900.0,60.0,300.0,60.0,1000.0,730.0,12.0,277.0,,,,98.0,0.0,,,
1171,135,3.73,2.55,0.023,0.045,0.044,0.3,1.25,1.03,0.18,0.032,0.0,0.0,,,649.94,7.100000000000012,900.0,60.0,300.0,60.0,1000.0,730.0,12.0,277.0,,,,108.0,0.0,,,
1172,135,3.73,2.55,0.023,0.045,0.044,0.3,1.25,1.03,0.18,0.032,0.0,0.0,,,649.94,7.100000000000012,900.0,60.0,300.0,60.0,1000.0,730.0,12.0,277.0,,,,92.0,25.0,,,
1173,135,3.73,2.55,0.023,0.045,0.044,0.3,1.25,1.03,0.18,0.032,0.0,0.0,,,649.94,7.100000000000012,900.0,60.0,300.0,60.0,1000.0,730.0,12.0,277.0,,,,102.0,25.0,,,
1174,135,3.73,2.55,0.023,0.045,0.044,0.3,1.25,1.03,0.18,0.032,0.0,0.0,,,649.94,7.100000000000012,900.0,60.0,300.0,60.0,1000.0,730.0,12.0,277.0,,,,106.0,42.0,,,
1175,135,3.73,2.55,0.023,0.045,0.044,0.3,1.25,1.03,0.18,0.032,0.0,0.0,,,649.94,7.100000000000012,900.0,60.0,300.0,60.0,1000.0,730.0,12.0,277.0,,,,108.0,42.0,,,
1176,135,3.73,2.55,0.023,0.045,0.044,0.3,1.25,1.03,0.18,0.032,0.0,0.0,,,649.94,7.100000000000012,900.0,60.0,300.0,60.0,1000.0,730.0,12.0,277.0,,,,106.0,75.0,,,
1177,135,3.73,2.55,0.023,0.045,0.044,0.3,1.25,1.03,0.18,0.032,0.0,0.0,,,649.94,7.100000000000012,900.0,60.0,300.0,60.0,1000.0,730.0,12.0,277.0,,,,108.0,75.0,,,
1178,135,3.73,2.55,0.023,0.045,0.044,0.3,1.25,1.03,0.18,0.032,0.0,0.0,,,649.94,7.100000000000012,900.0,60.0,300.0,60.0,1000.0,730.0,12.0,277.0,,,,110.0,100.0,,,
1179,135,3.73,2.55,0.023,0.045,0.044,0.3,1.25,1.03,0.18,0.032,0.0,0.0,,,649.94,7.100000000000012,900.0,60.0,300.0,60.0,1000.0,730.0,12.0,277.0,,,,112.0,100.0,,,
1180,135,3.73,2.55,0.023,0.045,0.044,0.3,1.25,1.03,0.18,0.032,0.0,0.0,,,649.94,7.100000000000012,900.0,60.0,365.0,60.0,625.0,500.0,4.0,329.0,,,,12.0,-60.0,,,
1181,135,3.73,2.55,0.023,0.045,0.044,0.3,1.25,1.03,0.18,0.032,0.0,0.0,,,649.94,7.100000000000012,900.0,60.0,365.0,60.0,625.0,500.0,4.0,329.0,,,,16.0,-60.0,,,
1182,135,3.73,2.55,0.023,0.045,0.044,0.3,1.25,1.03,0.18,0.032,0.0,0.0,,,649.94,7.100000000000012,900.0,60.0,365.0,60.0,625.0,500.0,4.0,329.0,,,,20.0,-60.0,,,
1183,135,3.73,2.55,0.023,0.045,0.044,0.3,1.25,1.03,0.18,0.032,0.0,0.0,,,649.94,7.100000000000012,900.0,60.0,365.0,60.0,625.0,500.0,4.0,329.0,,,,21.0,-40.0,,,
1184,135,3.73,2.55,0.023,0.045,0.044,0.3,1.25,1.03,0.18,0.032,0.0,0.0,,,649.94,7.100000000000012,900.0,60.0,365.0,60.0,625.0,500.0,4.0,329.0,,,,22.0,-20.0,,,
1185,135,3.73,2.55,0.023,0.045,0.044,0.3,1.25,1.03,0.18,0.032,0.0,0.0,,,649.94,7.100000000000012,900.0,60.0,365.0,60.0,625.0,500.0,4.0,329.0,,,,24.0,-20.0,,,
1186,135,3.73,2.55,0.023,0.045,0.044,0.3,1.25,1.03,0.18,0.032,0.0,0.0,,,649.94,7.100000000000012,900.0,60.0,365.0,60.0,625.0,500.0,4.0,329.0,,,,28.0,-20.0,,,
1187,135,3.73,2.55,0.023,0.045,0.044,0.3,1.25,1.03,0.18,0.032,0.0,0.0,,,649.94,7.100000000000012,900.0,60.0,365.0,60.0,625.0,500.0,4.0,329.0,,,,28.0,0.0,,,
1188,135,3.73,2.55,0.023,0.045,0.044,0.3,1.25,1.03,0.18,0.032,0.0,0.0,,,649.94,7.100000000000012,900.0,60.0,365.0,60.0,625.0,500.0,4.0,329.0,,,,29.0,0.0,,,
1189,135,3.73,2.55,0.023,0.045,0.044,0.3,1.25,1.03,0.18,0.032,0.0,0.0,,,649.94,7.100000000000012,900.0,60.0,365.0,60.0,625.0,500.0,4.0,329.0,,,,36.0,0.0,,,
1190,135,3.73,2.55,0.023,0.045,0.044,0.3,1.25,1.03,0.18,0.032,0.0,0.0,,,649.94,7.100000000000012,900.0,60.0,365.0,60.0,625.0,500.0,4.0,329.0,,,,38.0,25.0,,,
1191,135,3.73,2.55,0.023,0.045,0.044,0.3,1.25,1.03,0.18,0.032,0.0,0.0,,,649.94,7.100000000000012,900.0,60.0,365.0,60.0,625.0,500.0,4.0,329.0,,,,40.0,25.0,,,
1192,135,3.73,2.55,0.023,0.045,0.044,0.3,1.25,1.03,0.18,0.032,0.0,0.0,,,649.94,7.100000000000012,900.0,60.0,365.0,60.0,625.0,500.0,4.0,329.0,,,,41.0,42.0,,,
1193,135,3.73,2.55,0.023,0.045,0.044,0.3,1.25,1.03,0.18,0.032,0.0,0.0,,,649.94,7.100000000000012,900.0,60.0,365.0,60.0,625.0,500.0,4.0,329.0,,,,44.0,42.0,,,
1194,135,3.73,2.55,0.023,0.045,0.044,0.3,1.25,1.03,0.18,0.032,0.0,0.0,,,649.94,7.100000000000012,900.0,60.0,365.0,60.0,625.0,500.0,4.0,329.0,,,,45.0,75.0,,,
1195,135,3.73,2.55,0.023,0.045,0.044,0.3,1.25,1.03,0.18,0.032,0.0,0.0,,,649.94,7.100000000000012,900.0,60.0,365.0,60.0,625.0,500.0,4.0,329.0,,,,47.0,75.0,,,
1196,135,3.73,2.55,0.023,0.045,0.044,0.3,1.25,1.03,0.18,0.032,0.0,0.0,,,649.94,7.100000000000012,900.0,60.0,365.0,60.0,625.0,500.0,4.0,329.0,,,,42.0,100.0,,,
1197,135,3.73,2.55,0.023,0.045,0.044,0.3,1.25,1.03,0.18,0.032,0.0,0.0,,,649.94,7.100000000000012,900.0,60.0,365.0,60.0,625.0,500.0,4.0,329.0,,,,47.0,100.0,,,
1198,135,3.73,2.55,0.023,0.045,0.044,0.3,1.25,1.03,0.18,0.032,0.0,0.0,,,649.94,7.100000000000012,900.0,60.0,365.0,60.0,625.0,500.0,4.0,329.0,,,,48.0,100.0,,,
1199,136,3.55,2.78,0.004,0.054,0.0,0.13,0.0,0.0,0.0,0.0,0.0,0.0,,,448.6,22.56699999999999,900.0,90.0,250.0,60.0,1390.0,,,520.0,,,,,21.0,,,
1200,136,3.55,2.78,0.004,0.054,0.0,0.13,0.0,0.0,0.0,0.0,0.0,0.0,,,448.6,22.56699999999999,900.0,90.0,250.0,120.0,1470.0,,,510.0,,,,,21.0,,,
1201,136,3.55,2.78,0.004,0.054,0.0,0.13,0.0,0.0,0.0,0.0,0.0,0.0,,,448.6,22.56699999999999,900.0,90.0,250.0,180.0,1420.0,,,515.0,,,,,21.0,,,
1202,136,3.55,2.78,0.004,0.054,0.0,0.13,0.0,0.0,0.0,0.0,0.0,0.0,,,448.6,22.56699999999999,900.0,90.0,300.0,60.0,1350.0,,,380.0,,,,,21.0,,,
1203,136,3.55,2.78,0.004,0.054,0.0,0.13,0.0,0.0,0.0,0.0,0.0,0.0,,,448.6,22.56699999999999,900.0,90.0,300.0,120.0,1415.0,,,350.0,,,,,21.0,,,
1204,136,3.55,2.78,0.004,0.054,0.0,0.13,0.0,0.0,0.0,0.0,0.0,0.0,,,448.6,22.56699999999999,900.0,90.0,300.0,180.0,1270.0,,,360.0,,,,,21.0,,,
1205,136,3.55,2.78,0.004,0.054,0.0,0.13,0.0,0.0,0.0,0.0,0.0,0.0,,,448.6,22.56699999999999,900.0,90.0,350.0,60.0,1140.0,,,450.0,,,,,21.0,,,
1206,136,3.55,2.78,0.004,0.054,0.0,0.13,0.0,0.0,0.0,0.0,0.0,0.0,,,448.6,22.56699999999999,900.0,90.0,350.0,120.0,1130.0,,,440.0,,,,,21.0,,,
1207,136,3.55,2.78,0.004,0.054,0.0,0.13,0.0,0.0,0.0,0.0,0.0,0.0,,,448.6,22.56699999999999,900.0,90.0,350.0,180.0,1205.0,,,445.0,,,,,21.0,,,
1208,137,3.6,2.7,0.07,0.02,0.03,0.1,0.0,0.0,0.0,0.0,0.0,0.0,,,495.3,22.00199999999999,900.0,60.0,270.0,60.0,938.8,,,,,,,,21.0,,,
1209,137,3.6,2.7,0.07,0.02,0.03,0.1,0.0,0.0,0.0,0.0,0.0,0.0,,,495.3,22.00199999999999,900.0,60.0,370.0,60.0,698.0,,,,,,,,21.0,,,
1210,137,3.5,2.9,0.09,0.03,0.03,0.2,0.0,0.5,0.0,0.0,0.0,0.0,,,517.6,13.451499999999992,900.0,60.0,270.0,60.0,988.8,,,,,,,,21.0,,,
1211,137,3.5,2.9,0.09,0.03,0.03,0.2,0.0,0.5,0.0,0.0,0.0,0.0,,,517.6,13.451499999999992,900.0,60.0,370.0,60.0,816.7,,,,,,,,21.0,,,
1212,137,3.7,2.6,0.08,0.02,0.03,0.1,0.0,1.0,0.0,0.0,0.0,0.0,,,581.7,12.849999999999996,900.0,60.0,270.0,60.0,1096.1,,,,,,,,21.0,,,
1213,137,3.7,2.6,0.08,0.02,0.03,0.1,0.0,1.0,0.0,0.0,0.0,0.0,,,581.7,12.849999999999996,900.0,60.0,370.0,60.0,828.3,,,,,,,,21.0,,,
1214,137,3.9,2.7,0.09,0.02,0.03,0.2,0.0,1.5,0.0,0.0,0.0,0.0,,,705.7,10.156500000000014,900.0,60.0,270.0,60.0,1222.4,,,,,,,,21.0,,,
1215,137,3.9,2.7,0.09,0.02,0.03,0.2,0.0,1.5,0.0,0.0,0.0,0.0,,,705.7,10.156500000000014,900.0,60.0,370.0,60.0,911.6,,,,,,,,21.0,,,
1216,137,3.6,2.7,0.08,0.02,0.03,0.1,0.0,0.0,0.0,0.0,0.0,0.0,,,495.3,22.00199999999999,900.0,60.0,270.0,60.0,938.8,,,,,,,,21.0,,,
1217,137,3.6,2.7,0.08,0.02,0.03,0.1,0.0,0.0,0.0,0.0,0.0,0.0,,,495.3,22.00199999999999,900.0,60.0,370.0,60.0,698.0,,,,,,,,21.0,,,
1218,137,3.7,2.8,0.09,0.02,0.03,0.2,1.0,0.0,0.0,0.0,0.0,0.0,,,552.4,15.680499999999997,900.0,60.0,270.0,60.0,970.5,,,,,,,,21.0,,,
1219,137,3.7,2.8,0.09,0.02,0.03,0.2,1.0,0.0,0.0,0.0,0.0,0.0,,,552.4,15.680499999999997,900.0,60.0,370.0,60.0,721.18,,,,,,,,21.0,,,
1220,137,3.7,2.7,0.08,0.02,0.03,0.2,2.0,0.0,0.0,0.0,0.0,0.0,,,575.3,13.515999999999996,900.0,60.0,270.0,60.0,979.7,,,,,,,,21.0,,,
1221,137,3.7,2.7,0.08,0.02,0.03,0.2,2.0,0.0,0.0,0.0,0.0,0.0,,,575.3,13.515999999999996,900.0,60.0,370.0,60.0,732.8,,,,,,,,21.0,,,
1222,137,3.8,2.7,0.08,0.02,0.03,0.2,3.0,0.0,0.0,0.0,0.0,0.0,,,628.2,10.598000000000004,900.0,60.0,270.0,60.0,1082.5,,,,,,,,21.0,,,
1223,137,3.8,2.7,0.08,0.02,0.03,0.2,3.0,0.0,0.0,0.0,0.0,0.0,,,628.2,10.598000000000004,900.0,60.0,370.0,60.0,917.7,,,,,,,,21.0,,,
1224,137,3.8,2.9,0.07,0.03,0.03,0.2,0.0,0.0,0.0,0.0,0.0,0.0,,,495.3,21.056999999999984,900.0,60.0,270.0,60.0,938.8,,,,,,,,21.0,,,
1225,137,3.8,2.9,0.07,0.03,0.03,0.2,0.0,0.0,0.0,0.0,0.0,0.0,,,495.3,21.056999999999984,900.0,60.0,370.0,60.0,698.0,,,,,,,,21.0,,,
1226,137,3.7,2.7,0.09,0.02,0.03,0.1,1.0,0.5,0.0,0.0,0.0,0.0,,,544.0,12.475999999999999,900.0,60.0,270.0,60.0,1034.3,,,,,,,,21.0,,,
1227,137,3.7,2.7,0.09,0.02,0.03,0.1,1.0,0.5,0.0,0.0,0.0,0.0,,,544.0,12.475999999999999,900.0,60.0,370.0,60.0,715.7,,,,,,,,21.0,,,
1228,137,3.6,2.8,0.08,0.02,0.03,0.1,2.0,1.0,0.0,0.0,0.0,0.0,,,552.7,8.903000000000015,900.0,60.0,270.0,60.0,1055.3,,,,,,,,21.0,,,
1229,137,3.6,2.8,0.08,0.02,0.03,0.1,2.0,1.0,0.0,0.0,0.0,0.0,,,552.7,8.903000000000015,900.0,60.0,370.0,60.0,738.7,,,,,,,,21.0,,,
1230,137,3.8,2.9,0.08,0.02,0.03,0.2,3.0,1.5,0.0,0.0,0.0,0.0,,,576.8,12.529999999999998,900.0,60.0,270.0,60.0,1164.1,,,,,,,,21.0,,,
1231,137,3.8,2.9,0.08,0.02,0.03,0.2,3.0,1.5,0.0,0.0,0.0,0.0,,,576.8,12.529999999999998,900.0,60.0,370.0,60.0,787.3,,,,,,,,21.0,,,
1232,137,3.71,2.45,0.008,0.016,0.064,0.111,0.029,0.016,0.002,0.027,0.019,0.001,,,537.21,22.148999999999987,900.0,60.0,270.0,60.0,1359.19,,,,,,,,21.0,,,
1233,137,3.71,2.45,0.008,0.016,0.064,0.111,0.029,0.016,0.002,0.027,0.019,0.001,,,537.21,22.148999999999987,900.0,60.0,370.0,60.0,901.82,,,,,,,,21.0,,,
1234,137,3.45,2.75,0.006,0.022,0.071,0.105,0.028,0.015,0.001,0.028,0.018,0.001,,,562.7,22.552999999999997,900.0,60.0,270.0,60.0,1454.69,,,,,,,,21.0,,,
1235,137,3.45,2.75,0.006,0.022,0.071,0.105,0.028,0.015,0.001,0.028,0.018,0.001,,,562.7,22.552999999999997,900.0,60.0,370.0,60.0,974.68,,,,,,,,21.0,,,
1236,137,3.4,2.63,0.008,0.021,0.058,0.107,0.029,0.016,0.001,0.026,0.017,0.001,,,594.85,22.733999999999995,900.0,60.0,270.0,60.0,1542.13,,,,,,,,21.0,,,
1237,137,3.4,2.63,0.008,0.021,0.058,0.107,0.029,0.016,0.001,0.026,0.017,0.001,,,594.85,22.733999999999995,900.0,60.0,370.0,60.0,978.23,,,,,,,,21.0,,,
1238,137,3.41,2.68,0.008,0.022,0.06,0.106,0.029,0.015,0.001,0.028,0.016,0.001,,,597.31,22.68399999999999,900.0,60.0,270.0,60.0,1547.14,,,,,,,,21.0,,,
1239,137,3.41,2.68,0.008,0.022,0.06,0.106,0.029,0.015,0.001,0.028,0.016,0.001,,,597.31,22.68399999999999,900.0,60.0,370.0,60.0,992.8,,,,,,,,21.0,,,
1240,137,3.5,2.5,0.05,0.005,0.05,0.03,0.019,0.0,0.0,0.0,0.0,0.0,,,696.4,4.0,900.0,60.0,270.0,30.0,968.9,,1.2,,,,,,21.0,,,
1241,137,3.5,2.5,0.05,0.005,0.05,0.03,0.019,0.0,0.0,0.0,0.0,0.0,,,696.4,4.0,900.0,60.0,270.0,60.0,1360.9,,1.3,,,,,,21.0,,,
1242,137,3.5,2.5,0.05,0.005,0.05,0.03,0.019,0.0,0.0,0.0,0.0,0.0,,,696.4,4.0,900.0,60.0,270.0,90.0,1312.3,,1.2,,,,,,21.0,,,
1243,137,3.5,2.5,0.05,0.005,0.05,0.03,0.019,0.0,0.0,0.0,0.0,0.0,,,696.4,4.0,900.0,60.0,370.0,30.0,811.8,,2.5,,,,,,21.0,,,
1244,137,3.5,2.5,0.05,0.005,0.05,0.03,0.019,0.0,0.0,0.0,0.0,0.0,,,696.4,4.0,900.0,60.0,370.0,60.0,925.2,,2.7,,,,,,21.0,,,
1245,137,3.5,2.5,0.05,0.005,0.05,0.03,0.019,0.0,0.0,0.0,0.0,0.0,,,696.4,4.0,900.0,60.0,370.0,90.0,817.5,,2.6,,,,,,21.0,,,
1246,137,3.5,2.5,0.05,0.005,0.05,0.03,0.019,0.0,0.0,0.0,0.0,0.0,,,696.4,4.0,850.0,60.0,270.0,60.0,1142.47,,,,,,,,21.0,,,
1247,137,3.5,2.5,0.05,0.005,0.05,0.03,0.019,0.0,0.0,0.0,0.0,0.0,,,696.4,4.0,900.0,60.0,270.0,60.0,1313.32,,,,,,,,21.0,,,
1248,137,3.5,2.5,0.05,0.005,0.05,0.03,0.019,0.0,0.0,0.0,0.0,0.0,,,696.4,4.0,925.0,60.0,270.0,60.0,1205.95,,,,,,,,21.0,,,
1249,137,3.5,2.5,0.05,0.005,0.05,0.03,0.019,0.0,0.0,0.0,0.0,0.0,,,696.4,4.0,850.0,60.0,370.0,60.0,991.19,,,,,,,,21.0,,,
1250,137,3.5,2.5,0.05,0.005,0.05,0.03,0.019,0.0,0.0,0.0,0.0,0.0,,,696.4,4.0,900.0,60.0,370.0,60.0,1117.84,,,,,,,,21.0,,,
1251,137,3.5,2.5,0.05,0.005,0.05,0.03,0.019,0.0,0.0,0.0,0.0,0.0,,,696.4,4.0,925.0,60.0,370.0,60.0,1010.46,,,,,,,,21.0,,,
1252,139,3.48,2.7,0.001,0.033,0.0,0.07,0.06,0.02,0.0,0.03,0.0,0.0,,,448.64,21.294,900.0,120.0,250.0,120.0,1242.0,1483.0,1.2,453.0,,,,,21.0,,10.5,
1253,139,3.48,2.7,0.001,0.033,0.0,0.07,0.06,0.02,0.0,0.03,0.0,0.0,,,448.64,21.294,900.0,120.0,300.0,120.0,1165.0,1380.0,2.4,427.0,,,,,21.0,,18.0,
1254,139,3.48,2.7,0.001,0.033,0.0,0.07,0.06,0.02,0.0,0.03,0.0,0.0,,,448.64,21.294,900.0,120.0,350.0,120.0,939.0,1082.0,5.1,362.0,,,,,21.0,,21.2,
1255,139,3.48,2.7,0.001,0.033,0.0,0.07,0.06,0.02,0.0,0.03,0.0,0.0,,,448.64,21.294,900.0,120.0,400.0,120.0,806.0,1010.0,6.2,331.0,,,,,21.0,,36.6,
1256,139,3.48,2.7,0.001,0.033,0.0,0.07,0.06,0.02,0.0,0.03,0.0,0.0,,,448.64,21.294,900.0,120.0,450.0,120.0,717.0,952.0,7.0,324.0,,,,,21.0,,39.2,
1257,140,3.75,2.29,0.014,0.34,0.04,0.374,1.41,0.0,0.32,0.0,0.0,0.0,,,545.23,10.710000000000006,900.0,60.0,280.0,15.0,,,,,,,625.0,,21.0,,0.0,0.0
1258,140,3.75,2.29,0.014,0.34,0.04,0.374,1.41,0.0,0.32,0.0,0.0,0.0,,,545.23,10.710000000000006,900.0,60.0,280.0,30.0,,,,,,,440.0,,21.0,,0.0,0.0
1259,140,3.75,2.29,0.014,0.34,0.04,0.374,1.41,0.0,0.32,0.0,0.0,0.0,,,545.23,10.710000000000006,900.0,60.0,280.0,60.0,,,,,,,425.0,,21.0,,0.0,7.0
1260,140,3.75,2.29,0.014,0.34,0.04,0.374,1.41,0.0,0.32,0.0,0.0,0.0,,,545.23,10.710000000000006,900.0,60.0,280.0,90.0,,,,,,,435.0,,21.0,,0.0,9.0
1261,140,3.75,2.29,0.014,0.34,0.04,0.374,1.41,0.0,0.32,0.0,0.0,0.0,,,545.23,10.710000000000006,900.0,60.0,280.0,120.0,,,,,,,425.0,,21.0,,0.0,9.5
1262,140,3.75,2.29,0.014,0.34,0.04,0.374,1.41,0.0,0.32,0.0,0.0,0.0,,,545.23,10.710000000000006,900.0,60.0,400.0,15.0,880.0,,,,,,410.0,,21.0,,15.0,17.0
1263,140,3.75,2.29,0.014,0.34,0.04,0.374,1.41,0.0,0.32,0.0,0.0,0.0,,,545.23,10.710000000000006,900.0,60.0,400.0,30.0,725.0,,,,,,345.0,,21.0,,0.001,20.0
1264,140,3.75,2.29,0.014,0.34,0.04,0.374,1.41,0.0,0.32,0.0,0.0,0.0,,,545.23,10.710000000000006,900.0,60.0,400.0,60.0,690.0,,,,,,285.0,,21.0,,,27.0
1265,140,3.75,2.29,0.014,0.34,0.04,0.374,1.41,0.0,0.32,0.0,0.0,0.0,,,545.23,10.710000000000006,900.0,60.0,400.0,90.0,650.0,,,,,,275.0,,21.0,,,37.0
1266,140,3.75,2.29,0.014,0.34,0.04,0.374,1.41,0.0,0.32,0.0,0.0,0.0,,,545.23,10.710000000000006,900.0,60.0,400.0,120.0,,,,,,,290.0,,21.0,,,36.0
1267,140,3.75,2.29,0.014,0.34,0.04,0.374,1.41,0.0,0.32,0.0,0.0,0.0,,,545.23,10.710000000000006,1050.0,60.0,280.0,15.0,1025.0,,,,,,485.0,,21.0,,20.0,15.0
1268,140,3.75,2.29,0.014,0.34,0.04,0.374,1.41,0.0,0.32,0.0,0.0,0.0,,,545.23,10.710000000000006,1050.0,60.0,280.0,30.0,780.0,,,,,,410.0,,21.0,,18.0,30.0
1269,140,3.75,2.29,0.014,0.34,0.04,0.374,1.41,0.0,0.32,0.0,0.0,0.0,,,545.23,10.710000000000006,1050.0,60.0,280.0,60.0,725.0,,,,,,385.0,,21.0,,0.001,40.0
1270,140,3.75,2.29,0.014,0.34,0.04,0.374,1.41,0.0,0.32,0.0,0.0,0.0,,,545.23,10.710000000000006,1050.0,60.0,280.0,90.0,700.0,,,,,,320.0,,21.0,,,45.0
1271,140,3.75,2.29,0.014,0.34,0.04,0.374,1.41,0.0,0.32,0.0,0.0,0.0,,,545.23,10.710000000000006,1050.0,60.0,280.0,120.0,,,,,,,385.0,,21.0,,,51.0
1272,140,3.75,2.29,0.014,0.34,0.04,0.374,1.41,0.0,0.32,0.0,0.0,0.0,,,545.23,10.710000000000006,1050.0,60.0,400.0,15.0,800.0,,,,,,315.0,,21.0,,35.0,9.0
1273,140,3.75,2.29,0.014,0.34,0.04,0.374,1.41,0.0,0.32,0.0,0.0,0.0,,,545.23,10.710000000000006,1050.0,60.0,400.0,30.0,650.0,,,,,,280.0,,21.0,,0.001,16.0
1274,140,3.75,2.29,0.014,0.34,0.04,0.374,1.41,0.0,0.32,0.0,0.0,0.0,,,545.23,10.710000000000006,1050.0,60.0,400.0,60.0,525.0,,,,,,285.0,,21.0,,,19.0
1275,140,3.75,2.29,0.014,0.34,0.04,0.374,1.41,0.0,0.32,0.0,0.0,0.0,,,545.23,10.710000000000006,1050.0,60.0,400.0,90.0,550.0,,,,,,275.0,,21.0,,,22.0
1276,140,3.75,2.29,0.014,0.34,0.04,0.374,1.41,0.0,0.32,0.0,0.0,0.0,,,545.23,10.710000000000006,1050.0,60.0,400.0,120.0,,,,,,,310.0,,21.0,,,29.0
1277,142,3.6,2.5,0.014,0.01,0.066,0.28,0.0,0.45,0.0,0.04,0.0,0.0,,,618.61,11.999999999999991,900.0,120.0,350.0,60.0,,,,,,,,85.0,21.0,,,13.0
1278,142,3.6,2.5,0.014,0.01,0.066,0.28,0.0,0.45,0.0,0.04,0.0,0.0,,,618.61,11.999999999999991,900.0,120.0,350.0,120.0,,,,,,,,110.0,21.0,,,17.0
1279,142,3.6,2.5,0.014,0.01,0.066,0.28,0.0,0.45,0.0,0.04,0.0,0.0,,,618.61,11.999999999999991,900.0,120.0,350.0,180.0,,,,,,,,108.5,21.0,,,16.5
1280,142,3.6,2.5,0.014,0.01,0.066,0.28,0.0,0.45,0.0,0.04,0.0,0.0,,,618.61,11.999999999999991,900.0,120.0,350.0,240.0,,,,,,,,100.0,21.0,,,12.5
1281,142,3.6,2.5,0.014,0.01,0.066,0.28,0.0,0.45,0.0,0.04,0.0,0.0,,,618.61,11.999999999999991,900.0,120.0,350.0,360.0,,,,,,,,90.0,21.0,,,9.0
1282,142,3.07,2.15,0.014,0.01,0.066,0.26,1.5,1.6,0.0,0.04,0.0,0.0,,,658.73,13.874999999999986,900.0,120.0,350.0,60.0,,,,,,,,41.0,21.0,,,7.0
1283,142,3.07,2.15,0.014,0.01,0.066,0.26,1.5,1.6,0.0,0.04,0.0,0.0,,,658.73,13.874999999999986,900.0,120.0,350.0,120.0,,,,,,,,119.0,21.0,,,14.0
1284,142,3.07,2.15,0.014,0.01,0.066,0.26,1.5,1.6,0.0,0.04,0.0,0.0,,,658.73,13.874999999999986,900.0,120.0,350.0,180.0,,,,,,,,121.0,21.0,,,19.0
1285,142,3.07,2.15,0.014,0.01,0.066,0.26,1.5,1.6,0.0,0.04,0.0,0.0,,,658.73,13.874999999999986,900.0,120.0,350.0,240.0,,,,,,,,105.0,21.0,,,16.0
1286,142,3.07,2.15,0.014,0.01,0.066,0.26,1.5,1.6,0.0,0.04,0.0,0.0,,,658.73,13.874999999999986,900.0,120.0,350.0,360.0,,,,,,,,50.0,21.0,,,8.2
1287,143,3.69,2.6,0.005,0.016,0.064,0.36,0.0,0.29,0.0,0.0,0.0,0.0,,,577.83,15.793999999999988,900.0,30.0,350.0,10.0,1000.0,875.0,1.5,,,,380.0,40.0,21.0,,,20.5
1288,143,3.69,2.6,0.005,0.016,0.064,0.36,0.0,0.29,0.0,0.0,0.0,0.0,,,577.83,15.793999999999988,900.0,30.0,350.0,10.0,970.0,840.0,2.0,,,,370.0,50.0,21.0,,,22.0
1289,143,3.69,2.6,0.005,0.016,0.064,0.36,0.0,0.29,0.0,0.0,0.0,0.0,,,577.83,15.793999999999988,900.0,30.0,350.0,10.0,960.0,805.0,3.0,,,,360.0,85.0,21.0,,,24.0
1290,143,3.69,2.6,0.005,0.016,0.064,0.36,0.0,0.29,0.0,0.0,0.0,0.0,,,577.83,15.793999999999988,900.0,30.0,350.0,10.0,950.0,810.0,4.5,,,,330.0,95.0,21.0,,,25.0
1291,143,3.69,2.6,0.005,0.016,0.064,0.36,0.0,0.29,0.0,0.0,0.0,0.0,,,577.83,15.793999999999988,900.0,30.0,400.0,30.0,830.0,700.0,1.5,,,,340.0,90.0,21.0,,,21.0
1292,143,3.69,2.6,0.005,0.016,0.064,0.36,0.0,0.29,0.0,0.0,0.0,0.0,,,577.83,15.793999999999988,900.0,30.0,400.0,30.0,810.0,675.0,4.5,,,,330.0,100.0,21.0,,,24.0
1293,143,3.69,2.6,0.005,0.016,0.064,0.36,0.0,0.29,0.0,0.0,0.0,0.0,,,577.83,15.793999999999988,900.0,30.0,400.0,30.0,805.0,680.0,5.0,,,,320.0,110.0,21.0,,,28.0
1294,143,3.69,2.6,0.005,0.016,0.064,0.36,0.0,0.29,0.0,0.0,0.0,0.0,,,577.83,15.793999999999988,900.0,30.0,400.0,30.0,800.0,670.0,6.0,,,,309.0,120.0,21.0,,,31.0
1295,147,3.48,2.028,0.004,0.004,0.03,0.22,0.016,0.6,0.03,0.05,0.02,0.0079,,,682.07,11.188999999999998,850.0,60.0,330.0,60.0,,,,,,,,,21.0,25.0,,
1296,147,3.48,2.028,0.004,0.004,0.03,0.22,0.016,0.6,0.03,0.05,0.02,0.0079,,,682.07,11.188999999999998,850.0,90.0,330.0,60.0,,,,,,,,,21.0,31.0,,
1297,147,3.48,2.028,0.004,0.004,0.03,0.22,0.016,0.6,0.03,0.05,0.02,0.0079,,,682.07,11.188999999999998,850.0,120.0,330.0,60.0,,,,,,,,,21.0,33.0,,
1298,147,3.48,2.028,0.004,0.004,0.03,0.22,0.016,0.6,0.03,0.05,0.02,0.0079,,,682.07,11.188999999999998,900.0,60.0,330.0,60.0,,,,,,,,,21.0,36.0,,
1299,147,3.48,2.028,0.004,0.004,0.03,0.22,0.016,0.6,0.03,0.05,0.02,0.0079,,,682.07,11.188999999999998,900.0,90.0,330.0,60.0,,,,,,,,,21.0,37.0,,
1300,147,3.48,2.028,0.004,0.004,0.03,0.22,0.016,0.6,0.03,0.05,0.02,0.0079,,,682.07,11.188999999999998,900.0,120.0,330.0,60.0,,,,,,,,,21.0,38.0,,
1301,148,3.64,2.49,0.014,0.014,0.03,0.3,0.0,0.46,0.0,0.0,0.0,0.0,0.9,0.1,620.03,12.371999999999993,900.0,120.0,300.0,60.0,1427.0,1315.0,1.4,,,,6.8,52.6,21.0,,,6.5
1302,148,3.64,2.49,0.014,0.014,0.03,0.3,0.0,0.46,0.0,0.0,0.0,0.0,0.9,0.1,620.03,12.371999999999993,900.0,120.0,300.0,120.0,1428.0,1346.0,3.4,,,,7.1,59.7,21.0,,,7.0
1303,148,3.64,2.49,0.014,0.014,0.03,0.3,0.0,0.46,0.0,0.0,0.0,0.0,0.9,0.1,620.03,12.371999999999993,900.0,120.0,300.0,180.0,1445.0,1342.0,3.7,,,,11.0,76.9,21.0,,,11.5
1304,148,3.64,2.49,0.014,0.014,0.03,0.3,0.0,0.46,0.0,0.0,0.0,0.0,0.9,0.1,620.03,12.371999999999993,900.0,120.0,300.0,240.0,1481.0,1391.0,3.1,,,,8.7,71.6,21.0,,,8.5
1305,148,3.64,2.49,0.014,0.014,0.03,0.3,0.0,0.46,0.0,0.0,0.0,0.0,0.9,0.1,620.03,12.371999999999993,900.0,120.0,300.0,360.0,1412.0,1345.0,2.7,,,,8.7,2.7,21.0,,,8.5
1306,148,3.64,2.49,0.014,0.014,0.03,0.3,0.0,0.46,0.0,0.0,0.0,0.0,0.9,0.1,620.03,12.371999999999993,900.0,120.0,350.0,60.0,1158.0,1026.0,4.7,,,,13.9,85.6,21.0,,,14.0
1307,148,3.64,2.49,0.014,0.014,0.03,0.3,0.0,0.46,0.0,0.0,0.0,0.0,0.9,0.1,620.03,12.371999999999993,900.0,120.0,350.0,120.0,1112.0,998.0,7.9,,,,16.6,106.1,21.0,,,16.0
1308,148,3.64,2.49,0.014,0.014,0.03,0.3,0.0,0.46,0.0,0.0,0.0,0.0,0.9,0.1,620.03,12.371999999999993,900.0,120.0,350.0,180.0,1109.0,993.0,7.1,,,,16.4,105.1,21.0,,,16.0
1309,148,3.64,2.49,0.014,0.014,0.03,0.3,0.0,0.46,0.0,0.0,0.0,0.0,0.9,0.1,620.03,12.371999999999993,900.0,120.0,350.0,240.0,1205.0,1121.0,5.9,,,,12.3,100.8,21.0,,,12.5
1310,148,3.64,2.49,0.014,0.014,0.03,0.3,0.0,0.46,0.0,0.0,0.0,0.0,0.9,0.1,620.03,12.371999999999993,900.0,120.0,350.0,360.0,1160.0,1066.0,5.3,,,,11.8,91.6,21.0,,,11.5
1311,148,3.64,2.49,0.014,0.014,0.03,0.3,0.0,0.46,0.0,0.0,0.0,0.0,0.9,0.1,620.03,12.371999999999993,900.0,120.0,400.0,60.0,977.0,760.0,6.3,,,,14.9,86.3,21.0,,,15.0
1312,148,3.64,2.49,0.014,0.014,0.03,0.3,0.0,0.46,0.0,0.0,0.0,0.0,0.9,0.1,620.03,12.371999999999993,900.0,120.0,400.0,120.0,984.0,834.0,7.1,,,,15.5,89.4,21.0,,,16.0
1313,148,3.64,2.49,0.014,0.014,0.03,0.3,0.0,0.46,0.0,0.0,0.0,0.0,0.9,0.1,620.03,12.371999999999993,900.0,120.0,400.0,180.0,987.0,820.0,6.2,,,,13.7,56.5,21.0,,,10.0
1314,148,3.64,2.49,0.014,0.014,0.03,0.3,0.0,0.46,0.0,0.0,0.0,0.0,0.9,0.1,620.03,12.371999999999993,900.0,120.0,400.0,240.0,1007.0,804.0,4.5,,,,0.0,23.0,21.0,,,0.0
1315,148,3.64,2.49,0.014,0.014,0.03,0.3,0.0,0.46,0.0,0.0,0.0,0.0,0.9,0.1,620.03,12.371999999999993,900.0,120.0,400.0,360.0,1019.0,884.0,2.0,,,,0.0,20.4,21.0,,,0.0
1316,151,3.39,2.62,0.01,0.042,0.046,0.29,0.72,0.51,0.0,0.0,0.0,0.0,0.816,0.184,656.0,3.2,930.0,60.0,380.0,120.0,1080.0,,7.8,314.0,,,,5.0,-60.0,37.4,,
1317,151,3.39,2.62,0.01,0.042,0.046,0.29,0.72,0.51,0.0,0.0,0.0,0.0,0.816,0.184,656.0,3.2,930.0,60.0,380.0,120.0,1080.0,,7.8,314.0,,,,5.5,-40.0,37.4,,
1318,151,3.39,2.62,0.01,0.042,0.046,0.29,0.72,0.51,0.0,0.0,0.0,0.0,0.816,0.184,656.0,3.2,930.0,60.0,380.0,120.0,1080.0,,7.8,314.0,,,,7.0,-20.0,37.4,,
1319,151,3.39,2.62,0.01,0.042,0.046,0.29,0.72,0.51,0.0,0.0,0.0,0.0,0.816,0.184,656.0,3.2,930.0,60.0,380.0,120.0,1080.0,,7.8,314.0,,,,8.5,0.0,37.4,,
1320,151,3.39,2.62,0.01,0.042,0.046,0.29,0.72,0.51,0.0,0.0,0.0,0.0,0.816,0.184,656.0,3.2,930.0,60.0,380.0,120.0,1080.0,,7.8,314.0,,,,9.0,20.0,37.4,,
1321,151,3.39,2.62,0.01,0.042,0.046,0.29,0.72,0.51,0.0,0.0,0.0,0.0,0.816,0.184,656.0,3.2,930.0,60.0,380.0,120.0,1080.0,,7.8,314.0,,,,14.0,100.0,37.4,,
1322,153,3.4,2.66,0.01,0.021,0.03,0.2,1.03,1.33,0.22,0.0,0.0,0.0,,,656.12,8.903000000000015,920.0,120.0,240.0,120.0,825.0,,,,,,,,21.0,,,
1323,157,3.68,1.06,0.005,0.005,0.05,0.06,0.04,0.0,0.0,0.0,0.48,0.0,0.88,0.12,531.17,19.323999999999984,920.0,90.0,400.0,100.0,,,,,,,197.8,,21.0,,,
1324,157,3.68,1.06,0.005,0.005,0.05,0.06,0.04,0.0,0.0,0.0,0.48,0.0,0.12,0.88,531.17,19.323999999999984,920.0,90.0,400.0,100.0,,,,,,,288.5,,21.0,,,
1325,157,3.44,1.22,0.005,0.005,0.05,0.1,0.05,0.0,0.0,0.0,4.88,0.0,0.521,0.479,529.11,19.380999999999986,920.0,90.0,400.0,100.0,,,,,,,246.9,,21.0,,,
1326,157,3.44,1.22,0.005,0.005,0.05,0.1,0.05,0.0,0.0,0.0,4.88,0.0,0.91,0.09,529.11,19.380999999999986,920.0,90.0,400.0,100.0,,,,,,,341.2,,21.0,,,
1327,158,3.8,2.6,0.024,0.037,0.056,0.258,0.023,0.321,0.001,0.026,0.0,0.0,,,563.35,14.564999999999992,900.0,60.0,270.0,90.0,1570.0,1385.0,3.0,,,,475.0,58.0,21.0,,,10.5
1328,158,3.8,2.6,0.024,0.037,0.056,0.258,0.023,0.321,0.001,0.026,0.0,0.0,,,563.35,14.564999999999992,900.0,60.0,300.0,90.0,1400.0,1260.0,6.0,,,,435.0,78.0,21.0,,,17.0
1329,158,3.8,2.6,0.024,0.037,0.056,0.258,0.023,0.321,0.001,0.026,0.0,0.0,,,563.35,14.564999999999992,900.0,60.0,330.0,90.0,1250.0,1070.0,9.0,,,,400.0,100.0,21.0,,,20.5
1330,158,3.8,2.6,0.024,0.037,0.056,0.258,0.023,0.321,0.001,0.026,0.0,0.0,,,563.35,14.564999999999992,900.0,60.0,360.0,90.0,1050.0,900.0,10.0,,,,335.0,102.0,21.0,,,26.5
1331,158,3.81,2.64,0.017,0.037,0.052,0.29,1.57,0.325,0.471,0.032,0.0,0.0,,,581.43,9.146000000000015,900.0,60.0,270.0,90.0,1340.0,1200.0,2.0,,,,470.0,40.0,21.0,,,14.0
1332,158,3.81,2.64,0.017,0.037,0.052,0.29,1.57,0.325,0.471,0.032,0.0,0.0,,,581.43,9.146000000000015,900.0,60.0,300.0,90.0,1300.0,1130.0,2.0,,,,425.0,42.5,21.0,,,19.0
1333,158,3.81,2.64,0.017,0.037,0.052,0.29,1.57,0.325,0.471,0.032,0.0,0.0,,,581.43,9.146000000000015,900.0,60.0,330.0,90.0,1150.0,990.0,4.0,,,,385.0,58.0,21.0,,,23.0
1334,158,3.81,2.64,0.017,0.037,0.052,0.29,1.57,0.325,0.471,0.032,0.0,0.0,,,581.43,9.146000000000015,900.0,60.0,360.0,90.0,980.0,700.0,4.0,,,,320.0,68.5,21.0,,,30.5
1335,161,3.79,3.09,0.014,0.046,0.028,0.45,0.0,0.0,0.0,0.0,0.0,0.0,0.11827956989247312,0.8817204301075269,404.0,15.0,780.0,90.0,375.0,60.0,370.0,370.0,9.3,,,,,145.0,21.0,0.0,,
1336,161,3.79,3.09,0.014,0.046,0.028,0.45,0.0,0.0,0.0,0.0,0.0,0.0,0.11827956989247312,0.8817204301075269,404.0,15.0,800.0,90.0,375.0,60.0,310.0,320.0,5.5,,,,,140.0,21.0,8.0,,
1337,161,3.79,3.09,0.014,0.046,0.028,0.45,0.0,0.0,0.0,0.0,0.0,0.0,0.11827956989247312,0.8817204301075269,404.0,15.0,830.0,90.0,375.0,60.0,500.0,370.0,7.0,,,,,130.0,21.0,42.0,,
1338,161,3.41,2.58,0.04,0.026,0.084,0.047,1.02,0.0,0.24,0.0,0.0,0.0,0.45652173913043476,0.5434782608695652,370.0,5.3,780.0,90.0,375.0,60.0,550.0,360.0,3.5,,,,,95.0,21.0,69.0,,
1339,161,3.41,2.58,0.04,0.026,0.084,0.047,1.02,0.0,0.24,0.0,0.0,0.0,0.45652173913043476,0.5434782608695652,370.0,5.3,800.0,90.0,375.0,60.0,895.0,600.0,7.0,,,,,100.0,21.0,79.0,,
1340,161,3.41,2.58,0.04,0.026,0.084,0.047,1.02,0.0,0.24,0.0,0.0,0.0,0.45652173913043476,0.5434782608695652,370.0,5.3,830.0,90.0,375.0,60.0,980.0,700.0,5.5,,,,,135.0,21.0,83.0,,
1341,162,3.635,3.055,0.01,0.02,0.025,0.11,0.0,0.0,0.0,0.0,0.0,0.0,,,447.24,22.15499999999999,880.0,20.0,400.0,5.0,,,,,,,407.0,,21.0,,,32.0
1342,162,3.635,3.055,0.01,0.02,0.025,0.11,0.0,0.0,0.0,0.0,0.0,0.0,,,447.24,22.15499999999999,880.0,20.0,400.0,15.0,,,,,,,411.0,,21.0,,,28.0
1343,162,3.635,3.055,0.01,0.02,0.025,0.11,0.0,0.0,0.0,0.0,0.0,0.0,,,447.24,22.15499999999999,880.0,20.0,400.0,30.0,,,,,,,427.8,,21.0,,,26.0
1344,162,3.635,3.055,0.01,0.02,0.025,0.11,0.0,0.0,0.0,0.0,0.0,0.0,,,447.24,22.15499999999999,880.0,20.0,400.0,90.0,,,,,,,430.8,,21.0,,,24.0
1345,162,3.635,3.055,0.01,0.02,0.025,0.11,0.0,0.0,0.0,0.0,0.0,0.0,,,447.24,22.15499999999999,880.0,20.0,400.0,120.0,,,,,,,393.8,,21.0,,,12.5
1346,162,3.635,3.055,0.01,0.02,0.025,0.11,0.0,0.0,0.0,0.0,0.0,0.0,,,447.24,22.15499999999999,880.0,20.0,400.0,120.0,,,,,,,285.8,,21.0,,,12.5
1347,163,3.62,2.14,0.009,0.026,0.0,0.18,0.72,0.02,0.0,0.029,0.0,0.0,,,370.0,22.0,900.0,120.0,300.0,75.0,510.0,305.0,23.0,,,67.0,,12.67,21.0,,,
1348,163,3.62,2.14,0.009,0.026,0.0,0.18,0.72,0.02,0.0,0.029,0.0,0.0,,,370.0,22.0,900.0,120.0,300.0,120.0,520.0,312.0,24.5,,,63.0,,11.67,21.0,,,
1349,163,3.62,2.14,0.009,0.026,0.0,0.18,0.72,0.02,0.0,0.029,0.0,0.0,,,370.0,22.0,900.0,120.0,300.0,150.0,512.0,322.0,23.5,,,64.0,,10.67,21.0,,,
1350,163,3.62,2.14,0.009,0.026,0.0,0.18,0.72,0.02,0.0,0.029,0.0,0.0,,,370.0,22.0,900.0,120.0,350.0,75.0,450.0,339.0,25.0,,,48.0,,9.67,21.0,,,
1351,163,3.62,2.14,0.009,0.026,0.0,0.18,0.72,0.02,0.0,0.029,0.0,0.0,,,370.0,22.0,900.0,120.0,350.0,120.0,456.0,348.0,26.0,,,53.0,,8.67,21.0,,,
1352,163,3.62,2.14,0.009,0.026,0.0,0.18,0.72,0.02,0.0,0.029,0.0,0.0,,,370.0,22.0,900.0,120.0,350.0,150.0,462.0,362.0,25.7,,,54.0,,6.67,21.0,,,
1353,163,3.58,2.08,0.042,0.024,0.0,0.2,0.1,0.43,0.0,0.03,0.0,0.0,,,565.0,8.0,900.0,120.0,300.0,75.0,830.0,245.0,9.0,,,63.0,,4.67,21.0,,,
1354,163,3.58,2.08,0.042,0.024,0.0,0.2,0.1,0.43,0.0,0.03,0.0,0.0,,,565.0,8.0,900.0,120.0,300.0,120.0,847.0,256.0,9.7,,,66.0,,3.67,21.0,,,
1355,163,3.58,2.08,0.042,0.024,0.0,0.2,0.1,0.43,0.0,0.03,0.0,0.0,,,565.0,8.0,900.0,120.0,300.0,150.0,839.0,269.0,9.3,,,67.0,,3.67,21.0,,,
1356,163,3.58,2.08,0.042,0.024,0.0,0.2,0.1,0.43,0.0,0.03,0.0,0.0,,,565.0,8.0,900.0,120.0,350.0,75.0,690.0,279.0,10.0,,,49.0,,3.0,21.0,,,
1357,163,3.58,2.08,0.042,0.024,0.0,0.2,0.1,0.43,0.0,0.03,0.0,0.0,,,565.0,8.0,900.0,120.0,350.0,120.0,706.0,284.0,11.2,,,50.0,,2.67,21.0,,,
1358,163,3.58,2.08,0.042,0.024,0.0,0.2,0.1,0.43,0.0,0.03,0.0,0.0,,,565.0,8.0,900.0,120.0,350.0,150.0,695.0,298.0,10.3,,,50.0,,2.67,21.0,,,
